Repository: Vachan-Vanian/FRESCO-database

# FRESCO Database

**An open database for fiber and polymer strengthening of infilled RC frame systems**

## Overview

FRESCO (Fiber REinforced Strengthening COmposite Database) is a comprehensive open-source database designed to systematically organize experimental data on infilled RC frame systems, with integrated modeling capabilities for simulating advanced composite strengthening interventions such as Fiber Reinforced Polymers (FRP), Textile Reinforced Mortars (TRM), and other fiber-based solutions. The database employs open-source practices while providing high-quality output that is fully compatible with leading software packages such as ANSYS SpaceClaim.

File: Database/fresco_v1.csv (part 2 of 9)
24,DRFS,0.5,http://dx.doi.org/10.1016/j.engstruct.2015.12.034,Behavior and failure mechanisms of masonry-infilled RC frames (in low-rise buildings) subject to lateral loading,"Syed Humayun Basha, Hemant B. Kaushik",2015,1675.0,1850.0,175.0,115.0,175.0,115.0,400,265,800.0,100,300,300,675,one_wythe,none,0.0,0.0,0.0,0.0,0.0,0.0,0.0,0.0,55.0,running,mortar_bond,10,10,10,10,230.0,75.0,110.0,10.0,10.0,15.0,4#12,1#8,0#0,1#8,540,2#6@90,540,2#6@90,2#6@110,15,4#10,1#8,0#0,0#0,540,#6@90,540,#6@90,#6@120,15,4#10,1#10,0#0,1#10,0.0,0#0@0,0.0,0#0@0,2#6@110,15,#8@175,#8@120,#8@175,#8@240,22.4,23.7,0.0,0.0,460.0,0.0,0.0,0.0,0.0,0.0,0.0,0.0,0.0,cement:sand = 1:4,17.3,3.9,0.14,cyclic,3,increasing,custom,0.0,0.0,none,0,none,none,0.0,0.0,30500.0,68,0.02,0.0431,41,4.83,diagonal-tension-corner-crushing,"Bed joint sliding cracks initiated at 0.15% drift at 57 kN, located 2 courses below soffit of beam. Similar sliding cracks formed 4 courses above bottom beam at 0.32% drift at 60 kN with vertical cracks along column-wall interface. Diagonal shear cracks at 0.46% drift at 61 kN. Damage to infill was lesser compared to original frame Specimen 3.",Shear failure of columns. Bed joint sliding cracks away from mid-height created captive column effect. Vertical interface cracking between infill and column weakened connection. Diagonal shear cracks formed due to concentrated drift in free column length. Progressive widening of shear cracks led to spalling and reinforcement buckling.,Bed joint sliding cracks at 0.15% drift below beam soffit. Additional sliding cracks and column-wall interface cracks at 0.32% drift. Diagonal shear cracks at 0.46% drift. Widening of shear cracks at 3.38% drift. Yielding and buckling of longitudinal reinforcement at 4.0% drift. Both columns failed in shear at 4.31% drift at 48 kN.,Strain data showed shear cracks formed much earlier than first yielding of column bars. Widening of shear cracks occurred before yielding. Yielding and buckling of longitudinal reinforcement at 4.0% drift in regions of spalled concrete near column ends.,"Damaged concrete was replaced after welding additional reinforcement in regions where bars had yielded from original Specimen 3. Infill wall was reconstructed. Lateral strength was approximately equal to original infilled frame, successfully restoring original capacity.",1. Need manual change column corner top bars to 8 mm. 2. The mid section of beam do not have the extra top 8mm long. rebar.
25,NDRFS,0.5,http://dx.doi.org/10.1016/j.engstruct.2015.12.034,Behavior and failure mechanisms of masonry-infilled RC frames (in low-rise buildings) subject to lateral loading,"Syed Humayun Basha, Hemant B. Kaushik",2015,1675.0,1850.0,175.0,115.0,175.0,115.0,400,265,800.0,100,300,300,675,one_wythe,none,0.0,0.0,0.0,0.0,0.0,0.0,0.0,0.0,55.0,running,mortar_bond,10,10,10,10,230.0,75.0,110.0,10.0,10.0,15.0,4#12,1#8,0#0,1#8,0.0,0#0@0,0.0,0#0@0,2#6@110,15,4#10,1#8,0#0,0#0,0.0,0#0@0,0.0,0#0@0,#6@120,15,4#10,1#10,0#0,1#10,0.0,0#0@0,0.0,0#0@0,2#6@110,15,#8@175,#8@120,#8@175,#8@240,22.4,23.7,0.0,0.0,460.0,0.0,0.0,0.0,0.0,0.0,0.0,0.0,0.0,cement:sand = 1:4,17.3,3.9,0.14,cyclic,3,increasing,custom,0.0,0.0,none,0,none,none,0.0,0.0,31200.0,95,0.0106,0.0431,49,51.9,diagonal-tension-corner-crushing,Bed joint sliding cracks near mid-height at 0.15% drift at 57 kN. Cracks connected by vertical interface cracking between infill and column in upper middle panel and diagonal stepped cracking in lower middle panel. Diagonal shear cracks in columns at 0.46% drift. Flexural cracks initiated almost simultaneously. Damage to infill lesser than original Specimen 4.,Shear failure of columns. Initial bed joint sliding near mid-height followed by vertical interface separation and diagonal stepped cracking. Diagonal strut action created shear cracks in columns. Opening of 90-degree hooks with widening of shear cracks led to spalling and buckling.,Bed joint sliding cracks at 0.15% drift. Column-wall interface cracking and diagonal stepped cracks in infill. Diagonal shear cracks at 0.46% drift. Widening of shear cracks at 2.15% drift. Yielding and buckling of longitudinal reinforcement at 2.76% drift. Both columns failed in shear with concrete crushing at 4.31% drift at 48 kN.,Shear cracks formed before yielding of column reinforcement. Widening of shear cracks preceded yielding and buckling. Buckling of longitudinal reinforcement occurred at 2.76% drift near column ends in spalled regions.,"Damaged concrete replaced after welding additional reinforcement in regions where bars yielded from original Specimen 4. Infill reconstructed. Lateral strength approximately equal to original frame, demonstrating effectiveness of simple retrofitting strategy in restoring capacity.",1. Need manual change column corner top bars to 8 mm. 2. The mid section of beam do not have the extra top 8mm long. rebar.
26,DHS,0.5,http://dx.doi.org/10.1016/j.engstruct.2015.12.034,Behavior and failure mechanisms of masonry-infilled RC frames (in low-rise buildings) subject to lateral loading,"Syed Humayun Basha, Hemant B. Kaushik",2015,1675.0,1850.0,175.0,115.0,175.0,115.0,400,265,800.0,100,300,300,675,one_wythe,none,0.0,0.0,0.0,0.0,0.0,0.0,0.0,0.0,27.5,running,mortar_bond,10,10,10,10,115,37.5,55,10.0,10.0,15.0,4#12,1#8,0#0,1#8,540,2#6@90,540,2#6@90,2#6@110,15,4#10,1#8,0#0,0#0,540,#6@90,540,#6@90,#6@120,15,4#10,1#10,0#0,1#10,0.0,0#0@0,0.0,0#0@0,2#6@110,15,#8@175,#8@120,#8@175,#8@240,22.4,23.7,0.0,0.0,460.0,0.0,0.0,0.0,0.0,0.0,0.0,0.0,0.0,cement:sand = 1:4,17.3,3.9,0.14,cyclic,3,increasing,custom,0.0,0.0,none,0,none,none,0.0,0.0,31000.0,83,0.006,0.0338,56,42.0,diagonal-tension-corner-crushing,"Bed joint sliding cracks at 0.15% drift at 77 kN, located 4 courses below top beam soffit. Similar cracks formed 9 courses above bottom beam at 0.31% drift at 66 kN and 76 kN, with cracks along column-wall interface. Diagonal shear cracks at 0.46% drift at 77 kN. Only bed joint sliding of brick layers with minimal vertical splitting in bricks. English bond pattern created different crack propagation than full-scale specimens.","Shear failure of columns with out-of-plane infill movement. Bed joint sliding away from mid-height created captive column effect. Cracking in infill limited to few brick layers. Diagonal shear cracks at 45 degrees in free column length. Subsequent widening of shear cracks, spalling and buckling of reinforcement.",Bed joint sliding 4 courses below beam soffit at 0.15% drift. Additional sliding cracks and column-wall interface cracks at 0.31% drift. Diagonal shear cracks at 0.46% drift. Widening of shear cracks at 2.76% drift. Yielding and buckling of longitudinal reinforcement at 3.38% drift. Shear failure of column and out-of-plane movement of infill at 3.38% drift at 58 kN.,Strain gauges showed shear cracks formed before yielding of column bars. Widening occurred before yielding and buckling. Yielding and buckling of longitudinal reinforcement at approximately 3.38% drift near column ends.,Not applicable - specimen was not retrofitted.,1. Need manual change column corner top bars to 8 mm. 2. The mid section of beam do not have the extra top 8mm long. rebar.
27,NDHS,0.5,http://dx.doi.org/10.1016/j.engstruct.2015.12.034,Behavior and failure mechanisms of masonry-infilled RC frames (in low-rise buildings) subject to lateral loading,"Syed Humayun Basha, Hemant B. Kaushik",2015,1675.0,1850.0,175.0,115.0,175.0,115.0,400,265,800.0,100,300,300,675,one_wythe,none,0.0,0.0,0.0,0.0,0.0,0.0,0.0,0.0,27.5,running,mortar_bond,10,10,10,10,115,37.5,55,10.0,10.0,15.0,4#12,1#8,0#0,1#8,0.0,0#0@0,0.0,0#0@0,2#6@110,15,4#10,1#8,0#0,0#0,0.0,0#0@0,0.0,0#0@0,#6@120,15,4#10,1#10,0#0,1#10,0.0,0#0@0,0.0,0#0@0,2#6@110,15,#8@175,#8@120,#8@175,#8@240,22.4,23.7,0.0,0.0,460.0,0.0,0.0,0.0,0.0,0.0,0.0,0.0,0.0,cement:sand = 1:4,17.3,3.9,0.14,cyclic,3,increasing,custom,0.0,0.0,none,0,none,none,0.0,0.0,30100.0,73,0.0106,0.0431,49,74.5,diagonal-tension-corner-crushing,"Bed joint sliding cracks near mid-height at 0.15% drift at 59 kN, connected by vertical interface cracking in upper middle panel and diagonal stepped cracking in lower middle panel. Diagonal shear cracks at 0.62% drift at 74 kN. Flexural cracks initiated almost simultaneously. Intense sliding cracks along bed and head mortar joints with vertical splitting in bricks. More cracks in infill due to more mortar joints in English bond.","Shear failure of columns with significant friction mechanism in infill. High friction between brick layers due to intense sliding along joints. Infill remained intact with frame even at higher drift levels, contributing to energy dissipation. Vertical splitting cracks in bricks and bed joint sliding. Diagonal shear cracks in columns led to spalling and buckling.",Bed joint sliding cracks at 0.15% drift. Column-wall interface cracking and diagonal stepped cracks developing. Diagonal shear cracks and flexural cracks at 0.62% drift. More cracks formed in infill due to alternate courses of headers and stretchers. Widening of shear cracks at 2.46% drift. Yielding and buckling at 3.38% drift. Shear failure and out-of-plane infill movement at 4.31% drift at 41 kN.,Shear cracks preceded yielding of reinforcement. Widening of shear cracks before yielding and buckling. Buckling of longitudinal reinforcement at 3.38% drift near column ends in spalled concrete regions.,Not applicable - specimen was later retrofitted as Specimen 6.,1. Need manual change column corner top bars to 8 mm. 2. The mid section of beam do not have the extra top 8mm long. rebar.
28,DISTL,0.5,http://dx.doi.org/10.1016/j.engstruct.2015.12.034,Behavior and failure mechanisms of masonry-infilled RC frames (in low-rise buildings) subject to lateral loading,"Syed Humayun Basha, Hemant B. Kaushik",2015,1675.0,1850.0,175.0,115.0,175.0,115.0,400,265,800.0,100,300,300,675,one_wythe,none,0.0,0.0,0.0,0.0,0.0,0.0,0.0,0.0,55.0,running,mortar_bond,10,10,10,10,230.0,75.0,110.0,10.0,10.0,15.0,4#12,1#8,0#0,1#8,0.0,0#0@0,0.0,0#0@0,2#8@90,15,4#10,1#8,0#0,0#0,540,#6@90,540,#6@90,#6@120,15,4#10,1#10,0#0,1#10,0.0,0#0@0,0.0,0#0@0,#6@110,15,#8@175,#8@120,#8@175,#8@240,22.4,23.7,0.0,0.0,365,0.0,0.0,0.0,0.0,0.0,0.0,0.0,0.0,cement:sand = 1:4,17.3,3.9,0.14,cyclic,3,increasing,custom,0.0,0.0,none,0,none,none,0.0,0.0,30300.0,51,0.009,0.0492,32,64.3,diagonal-tension-corner-crushing,First major cracks along column-wall interface and bed joints at 0.31% drift at 51 kN. Most cracks concentrated in infill until 0.62% drift. Flexural cracks along column length and diagonal shear cracks near column ends at 0.92% drift at 54 kN. Further sliding of brick layers and formation of flexural cracks with increasing drift. Few cracks in beams due to T-beam action.,Shear failure of columns despite improved detailing. Special confining reinforcement (3-legged 8mm diameter bars at 90mm spacing throughout column) delayed but did not prevent shear failure. Diagonal shear cracks at 45 degrees near column ends. Widening of cracks followed by spalling between widened cracks and buckling of longitudinal reinforcement.,Column-wall interface and bed joint cracks at 0.31% drift. Cracks concentrated in infill until 0.62% drift. Flexural and diagonal shear cracks in columns at 0.92% drift (delayed compared to original specimens). Widening of shear cracks at 4.0% drift. Spalling or crushing of concrete at 4.6% drift. Out-of-plane fall out of infill and buckling of longitudinal reinforcement at 4.92% drift termination.,Shear cracks formed before yielding of column reinforcement. Improved detailing delayed crack initiation. Spalling and buckling occurred in regions between widened shear cracks near column ends at higher drift levels than original specimens.,"Not applicable - this was an improved design specimen, not a retrofit. Shear capacity enhanced using special confining reinforcement per IS 13920: 3-legged 8mm diameter stirrups at 90mm spacing throughout full column length.",1. Need manual change column corner top bars to 8 mm. 2. The mid section of beam do not have the extra top 8mm long. rebar.
29,DISC,0.5,http://dx.doi.org/10.1016/j.engstruct.2015.12.034,Behavior and failure mechanisms of masonry-infilled RC frames (in low-rise buildings) subject to lateral loading,"Syed Humayun Basha, Hemant B. Kaushik",2015,1675.0,1850.0,175.0,115.0,175.0,115.0,400,265,800.0,100,300,300,675,one_wythe,none,0.0,0.0,0.0,0.0,0.0,0.0,0.0,0.0,55.0,running,mortar_bond,10,10,10,10,230.0,75.0,110.0,10.0,10.0,15.0,4#12,1#8,0#0,1#8,540,2#8@90,540,2#8@90,2#8@110,15,4#10,1#8,0#0,0#0,540,#6@90,540,#6@90,#6@120,15,4#10,1#10,0#0,1#10,0.0,0#0@0,0.0,0#0@0,#6@110,15,#8@175,#8@120,#8@175,#8@240,22.4,23.7,0.0,0.0,365,0.0,0.0,0.0,0.0,0.0,0.0,0.0,0.0,cement:sand = 1:4,17.3,3.9,0.14,cyclic,3,increasing,custom,0.0,0.0,none,0,none,none,0.0,0.0,30500.0,52,0.036,0.0492,24,78.2,diagonal-tension-corner-crushing,Cracks along column-wall interface and bed joints at 0.31% drift at 51 kN. Most cracks in infill until 0.62% drift. Flexural cracks along column length at 0.77% drift. Diagonal shear cracks near column ends developed with increasing drift. Progressive sliding of brick layers and flexural crack formation. Few cracks in beams.,"Shear failure of columns despite improved critical region detailing. Special confining reinforcement (3-legged 8mm bars at 90mm spacing in critical regions 500mm from beam faces, 110mm spacing elsewhere) delayed shear failure. Diagonal shear cracks formed at 45 degrees. Widening followed by spalling and buckling.",Column-wall interface and bed joint cracks at 0.31% drift. Infill cracking concentrated until 0.62% drift. Flexural cracks in columns at 0.77% drift. Diagonal shear cracks near column ends at higher drift than original specimens. Widening of shear cracks at 3.69% drift. Spalling or crushing of concrete at 4.3% drift. Out-of-plane infill fall out and reinforcement buckling at 4.92% drift.,Shear cracks formed before yielding of reinforcement. Improved detailing in critical regions delayed crack formation compared to original specimens. Spalling and buckling in regions between widened shear cracks near column ends.,"Not applicable - improved design specimen. Shear capacity enhanced per IS 13920 and Eurocode 8: 3-legged 8mm diameter stirrups at 90mm spacing in critical regions (500mm from beam faces), 110mm spacing in remaining column length.",1. Need manual change column corner top bars to 8 mm. 2. The mid section of beam do not have the extra top 8mm long. rebar.
30,DISCSB,0.5,http://dx.doi.org/10.1016/j.engstruct.2015.12.034,Behavior and failure mechanisms of masonry-infilled RC frames (in low-rise buildings) subject to lateral loading,"Syed Humayun Basha, Hemant B. Kaushik",2015,1675.0,1850.0,175.0,115.0,175.0,115.0,400,265,800.0,100,300,300,675,one_wythe,none,0.0,0.0,0.0,0.0,0.0,0.0,0.0,0.0,55.0,running,mortar_bond,10,10,10,10,230.0,75.0,110.0,10.0,10.0,15.0,4#12,1#8,0#0,1#8,540,2#8@90,540,2#8@90,2#8@110,15,4#10,1#8,0#0,0#0,540,#6@90,540,#6@90,#6@120,15,4#10,1#10,0#0,1#10,0.0,0#0@0,0.0,0#0@0,#6@110,15,#8@175,#8@120,#8@175,#8@240,22.4,23.7,0.0,0.0,530,0.0,0.0,0.0,0.0,0.0,0.0,0.0,0.0,cement:sand = 1:4,17.3,3.9,0.14,cyclic,3,increasing,custom,0.0,0.0,none,0,none,none,0.0,0.0,35700.0,106,0.0045,0.0585,15,78.2,diagonal-tension-corner-crushing,Diagonal stepped cracks with bed joint sliding near mid-height at 0.46% drift at 107 kN. Most cracks concentrated in infill until 0.62% drift. Diagonal shear cracks near column ends at 0.77% drift. Significantly more shear cracks in columns compared to Specimens 9 and 10. Progressive sliding and flexural crack formation with drift increase. Few cracks in beams.,"Shear failure of columns despite high strength reinforcement. Used high strength bars (fy=530MPa longitudinal, fy=520MPa for 6mm stirrups) with 3-legged stirrups at 90mm spacing in critical regions. Enhanced lateral capacity and stiffness but increased amount of shear cracking. Diagonal shear cracks at 45 degrees followed by widening, spalling and buckling.","Diagonal stepped cracks and bed joint sliding at 0.46% drift. Cracks concentrated in infill until 0.62% drift. Diagonal shear cracks at 0.77% drift. Widening of shear cracks at 2.46% drift (earlier than Specimens 9-10). Spalling or crushing of concrete at 3.69% drift. Out-of-plane infill fall out and buckling of longitudinal reinforcement at 5.85% drift, achieving highest ultimate drift.",Shear cracks formed before yielding despite high strength reinforcement. Significant shear crack development compared to lower strength bar specimens. Spalling and buckling occurred in regions between widened shear cracks near column ends at highest drift level of all specimens.,"Not applicable - improved design specimen. Shear capacity enhanced using high strength deformed bars (fy=530MPa longitudinal, fy=520MPa transverse) with 3-legged 6mm diameter stirrups at 90mm spacing in critical regions per IS 13920.",1. Need manual change column corner top bars to 8 mm. 2. The mid section of beam do not have the extra top 8mm long. rebar.
31,Fn1,0,https://doi.org/10.12989/eas.2015.9.2.281,Experimental tests and global modeling of masonry infilled frames,"Alessandro Vittorio Bergami, Camillo Nuti",2015,1550.0,2700.0,200.0,200.0,250.0,200.0,400,400,0.0,0.0,0.0,0.0,600,none,none,0.0,0.0,0.0,0.0,0.0,0.0,0.0,0.0,0.0,none,none,0.0,0.0,0.0,0.0,0.0,0.0,0.0,0.0,0.0,19.0,4#8,0#0,0#0,0#0,0.0,0#0@0,0.0,0#0@0,#6@150,19,4#10,1#10,0#0,1#10,750,#6@150,750,#6@150,#6@50,19,4#14,2#14,4#14,2#14,400,#6@100,400,#6@100,#6@150,0.0,0#0@0,0#0@0,0#0@0,0#0@0,30.0,0.0,28,0.0,430.0,0.0,0.0,0.0,0.0,0.0,0.0,0.0,0.0,none,0.0,0.0,0.0,cyclic,3,constant,custom,159.0,0.0,none,0,none,none,0.0,0.0,16.6,77.3,0.017,0.0414,69,0.0,Column plastic hinging mechanism with weak column-strong beam behavior. Progressive damage concentrated at column extremities leading to concrete cover spalling and rebar buckling.,First flexural cracks at column bases at 4.33 mm top displacement corresponding to 0.17% interstory drift. Additional cracks at upper column extremities at 8.63 mm top displacement corresponding to 0.34% interstory drift. Progressive crack widening with increasing cycles. At top displacement exceeding 15 mm with 0.6% interstory drift severe damage with concrete cover expelled.,Flexural plastic hinging at all four column extremities. Concrete cover expelled at overlap zones of basement rebars symmetrically on both sides of each column. Longitudinal bar buckling occurred. Strong beam prevented beam plastic hinging throughout the test.,Initial flexural cracking at column bases at 0.17% drift. Crack extension to upper column ends at 0.34% drift. Concrete cover spalling initiated at 0.6% drift. Maximum resistance reached at approximately 20 mm top displacement. Test concluded at 60 mm top displacement with substantially constant load after peak.,Curvature concentration at column ends. Lower column section curvature and upper column section curvature both measurable at plastic hinge locations. Elastic behavior maintained in beam throughout test. Symmetric damage pattern observed on both columns.,none,Additional reinforcement and hole is needed in the middle of the beam and at the beam-column joint.
32,Ft1,0,https://doi.org/10.12989/eas.2015.9.2.281,Experimental tests and global modeling of masonry infilled frames,"Alessandro Vittorio Bergami, Camillo Nuti",2015,1550.0,2700.0,200.0,200.0,250.0,200.0,400,400,0.0,0.0,0.0,0.0,600,one_wythe,none,0.0,0.0,0.0,0.0,0.0,0.0,0.0,0.0,60.0,running,mortar_bond,10,10,10,10,250,120,120,10,10,19.0,4#8,0#0,0#0,0#0,0.0,0#0@0,0.0,0#0@0,#6@150,19,4#10,1#10,0#0,1#10,750,#6@150,750,#6@150,#6@50,19,4#14,2#14,4#14,2#14,400,#6@100,400,#6@100,#6@150,0.0,0#0@0,0#0@0,0#0@0,0#0@0,30.0,0.0,28,0.0,430.0,0.0,0.0,0.0,0.0,0.0,0.0,0.0,0.0,M5,11.72,6.19,1.26,cyclic,3,constant,custom,159.0,0.0,none,0,none,none,0.0,0.0,66,186,0.0112,0.0385,105,0.0,Combined infill diagonal strut failure and column plastic hinging. Infill corner crushing and bed-joint sliding preceded column failure. Load transferred to columns after masonry crushing.,Superficial column base cracks at approximately 4 mm horizontal displacement corresponding to 0.16% interstory drift extending to mid-height. Diagonal infill cracking from center propagating corner-to-corner. At 10 mm top displacement severe brick cracking at corners. Contact length between wall and column measured at approximately 250 mm.,Diagonal compression strut mechanism in infill with corner crushing. Horizontal sliding along third mortar bed-joint from top. After brick crushing at maximum load of 18.7 mm top displacement plastic hinges formed at upper column extremities causing collapse.,Frame-infill separation initiated early in loading. Diagonal strut development with approximately 250 mm contact width matching Klinger and Bertero formula. Progressive corner brick crushing. Horizontal bed-joint sliding at upper region. Maximum load at 18.7 mm top displacement. Post-peak complete load transfer to columns and collapse.,Strain concentration in diagonal compression strut regions of masonry. High compressive strains at loaded corners. Column strains remained low until masonry failure. Limited data available due to instrumentation technical problems during test.,none,Additional reinforcement and hole is needed in the middle of the beam and at the beam-column joint.
33,Ft2,0,https://doi.org/10.12989/eas.2015.9.2.281,Experimental tests and global modeling of masonry infilled frames,"Alessandro Vittorio Bergami, Camillo Nuti",2015,1550.0,2700.0,200.0,200.0,250.0,200.0,400,400,0.0,0.0,0.0,0.0,600,one_wythe,none,0.0,0.0,0.0,0.0,0.0,0.0,0.0,0.0,60.0,running,mortar_bond,10,10,10,10,250,120,120,10,10,19.0,4#8,0#0,0#0,0#0,0.0,0#0@0,0.0,0#0@0,#6@150,19,4#10,1#10,0#0,1#10,750,#6@150,750,#6@150,#6@50,19,4#14,2#14,4#14,2#14,400,#6@100,400,#6@100,#6@150,0.0,0#0@0,0#0@0,0#0@0,0#0@0,30.0,0.0,28,0.0,430.0,0.0,0.0,0.0,0.0,0.0,0.0,0.0,0.0,M5,11.72,6.19,1.26,cyclic,3,constant,custom,159.0,0.0,none,0,none,none,0.0,0.0,0.0,197,0.004,0.042,95.5,0.0,Infill diagonal compression strut failure with bed-joint sliding followed by upper column plastic hinging. Diagonal strut crushing caused sudden load redistribution to frame.,Initial cracks in upper half of columns. Well-defined diagonal cracks delimiting approximately 250 mm wide compression strut measured physically as distance between two parallel diagonal cracks observed at maximum load. Distributed crushing pattern rather than concentrated corner crushing.,Diagonal compression strut with distributed crushing. Bed-joint sliding occurred before maximum masonry compressive strength was reached interrupting strut continuity. Upper column plastic hinging after strut failure. Lower columns remained elastic throughout test.,Early diagonal crack formation defining compression strut. Progressive bed-joint sliding reducing diagonal strut effectiveness. Corner crushing initiated but distribution affected by sliding. First plastic hinge at upper column formed before achieving maximum horizontal load. Collapse triggered by complete strut crushing and column failure.,Lower column sections remained in elastic range with curvatures near zero. Upper column sections developed important curvatures with first plastic hinge before maximum load. Progressive drift increase between beam and wall top indicating sliding at upper bed-joint with linear behavior while corners intact and increasing drift as compressed strut lost stiffness.,none,Additional reinforcement and hole is needed in the middle of the beam and at the beam-column joint.
34,1,1,https://doi.org/10.1080/13632460109350390,Seismic Response of Reinforced Concrete Frames Infilled With Weakly Reinforced Masonry Panels,"Gian Michele Calvi, Davide Bolognini",2001,3000.0,4800.0,300.0,300.0,250.0,700.0,250,700,0.0,0.0,0.0,0.0,200,none,none,0.0,0.0,0.0,0.0,0.0,0.0,0.0,0.0,0.0,none,none,0.0,0.0,0.0,0.0,0.0,0.0,0.0,0.0,0.0,14.0,4#22,1#22,2#22,1#22,640,#8@80,800,#8@80,#8@180,14,4#16,2#16,0#0,2#16,360,2#8@60,360,2#8@60,2#8@130,14,4#16,2#16,0#0,2#16,360,2#8@60,360,2#8@60,2#8@130,0.0,0#0@0,0#0@0,0#0@0,0#0@0,29.3,0.0,0.0,0.0,561,670,0.0,0.0,0.0,0.0,0.0,0.0,0.0,none,0.0,0.0,0.0,cyclic,3,constant,custom,0.0,0.0,none,0,none,none,0.0,0.0,0.0,237,0.038,0.038,237,0.0,none,none,none,none,none,none,Vertical load on columns was applied
35,2,1,https://doi.org/10.1080/13632460109350390,Seismic Response of Reinforced Concrete Frames Infilled With Weakly Reinforced Masonry Panels,"Gian Michele Calvi, Davide Bolognini",2001,3000.0,4800.0,300.0,300.0,250.0,700.0,250,700,0.0,0.0,0.0,0.0,200,one_wythe,none,0.0,0.0,0.0,0.0,0.0,0.0,0.0,0.0,0.0,running,mortar_bond,10,10,10,10,245,245,115,10,10,14.0,4#22,1#22,2#22,1#22,640,#8@80,800,#8@80,#8@180,14,4#16,2#16,0#0,2#16,360,2#8@60,360,2#8@60,2#8@130,14,4#16,2#16,0#0,2#16,360,2#8@60,360,2#8@60,2#8@130,0.0,0#0@0,0#0@0,0#0@0,0#0@0,29.3,0.0,0.0,0.0,561,670,0.0,0.0,0.0,0.0,0.0,2.8,15.4,N,5.54,1.1,0.11,cyclic,3,constant,custom,0.0,0.0,none,0,none,none,0.0,0.0,0.0,248,0.0035,0.0132,200,0.0,none,none,none,none,none,none,Vertical load on columns was applied
36,S1A-1,0.5,http://dx.doi.org/10.1016/j.soildyn.2014.06.016,Cyclic response of masonry infilled RC frames: Experimental results and simplified modeling,"Liborio Cavaleri, Fabio Di Trapani",2014,2000.0,2000.0,200.0,200.0,400.0,200.0,350,400,0.0,0.0,0.0,0.0,550,one_wythe,none,0.0,0.0,0.0,0.0,0.0,0.0,0.0,0.0,105.0,running,mortar_bond,10.0,10.0,10.0,10.0,360.0,160.0,210.0,10.0,10.0,24.0,4#10,0#0,0#0,0#0,0.0,0#0@0,0.0,0#0@0,#6@100,24,4#10,1#10,0#0,1#10,400,#6@80,400,#6@80,#6@170,24,4#10,1#10,0#0,1#10,0.0,0#0@0,0.0,0#0@0,#6@180,0.0,0#0@0,0#0@0,0#0@0,0#0@0,25.0,0.0,0.0,0.0,450.0,0.0,0.0,0.0,0.0,0.0,0.0,7.06,0.0,none,3.06,2.67,0.73,cyclic,0,none,none,200.0,0.0,none,0,none,none,0.0,0.0,0.0,175,0.0055,0.0222,125,0.0,diagonal-tension-corner-crushing,First approximately diagonal cracks formed on frames at the upper joints close to the columns at small drifts. Diagonal cracks in infill mainly following mortar joints. For larger displacements (over 20 mm) more evident cracking propagation with sub-horizontal cracks in the middle of columns and more severe damage at beam-column joints. Calcarenite masonry infills exhibited more diffused cracking patterns compared to other masonry types.,"Initial frame-infill separation followed by diagonal tension cracking through mortar joints, progressive corner crushing of infill units, and formation of plastic hinges at column ends. Beam-column joints exhibited diagonal cracking revealing weakness with respect to critical regions.","Frame-infill separation and beam-column joint cracking initiated first, followed by diagonal mortar joint cracking in infill at moderate displacements, then corner crushing and diffused cracking pattern at larger displacements beyond 20 mm (approximately 1.25% drift), with extensive damage and strength degradation after 1.8% drift.",none,none,none
37,S1A-2,0.5,http://dx.doi.org/10.1016/j.soildyn.2014.06.016,Cyclic response of masonry infilled RC frames: Experimental results and simplified modeling,"Liborio Cavaleri, Fabio Di Trapani",2014,2000.0,2000.0,200.0,200.0,400.0,200.0,350,400,0.0,0.0,0.0,0.0,550,one_wythe,none,0.0,0.0,0.0,0.0,0.0,0.0,0.0,0.0,105.0,running,mortar_bond,10.0,10.0,10.0,10.0,360.0,160.0,210.0,10.0,10.0,24.0,4#10,0#0,0#0,0#0,0.0,0#0@0,0.0,0#0@0,#6@100,24,4#10,1#10,0#0,1#10,400,#6@80,400,#6@80,#6@170,24,4#10,1#10,0#0,1#10,0.0,0#0@0,0.0,0#0@0,#6@180,0.0,0#0@0,0#0@0,0#0@0,0#0@0,25.0,0.0,0.0,0.0,450.0,0.0,0.0,0.0,0.0,0.0,0.0,7.06,0.0,none,3.06,2.67,0.73,cyclic,0,none,none,200.0,0.0,none,0,none,none,0.0,0.0,0.0,200,0.011,0.0305,160,0.0,diagonal-tension-corner-crushing,First approximately diagonal cracks formed on frames at the upper joints close to the columns at small drifts. Diagonal cracks in infill mainly following mortar joints. For larger displacements (over 20 mm) more evident cracking propagation with sub-horizontal cracks in the middle of columns and more severe damage at beam-column joints. Calcarenite masonry infills exhibited more diffused cracking patterns compared to other masonry types.,"Initial frame-infill separation followed by diagonal tension cracking through mortar joints, progressive corner crushing of infill units, and formation of plastic hinges at column ends. Beam-column joints exhibited diagonal cracking revealing weakness with respect to critical regions.","Frame-infill separation and beam-column joint cracking initiated first, followed by diagonal mortar joint cracking in infill at moderate displacements, then corner crushing and diffused cracking pattern at larger displacements beyond 20 mm (approximately 1.25% drift), with extensive damage and strength degradation after 1.8% drift.",none,none,none
38,S1B-1,0.5,http://dx.doi.org/10.1016/j.soildyn.2014.06.016,Cyclic response of masonry infilled RC frames: Experimental results and simplified modeling,"Liborio Cavaleri, Fabio Di Trapani",2014,2000.0,2000.0,200.0,200.0,400.0,200.0,350,400,0.0,0.0,0.0,0.0,550,one_wythe,none,0.0,0.0,0.0,0.0,0.0,0.0,0.0,0.0,75.0,running,mortar_bond,10.0,10.0,10.0,10.0,300,250,150,10.0,10.0,24.0,4#10,0#0,0#0,0#0,0.0,0#0@0,0.0,0#0@0,#6@100,24,4#10,1#10,0#0,1#10,400,#6@80,400,#6@80,#6@170,24,4#10,1#10,0#0,1#10,0.0,0#0@0,0.0,0#0@0,#6@180,0.0,0#0@0,0#0@0,0#0@0,0#0@0,25.0,0.0,0.0,0.0,450.0,0.0,0.0,0.0,0.0,0.0,2.06,37.68,0.0,none,9.16,8.66,1.07,cyclic,0,none,none,200.0,0.0,none,0,none,none,0.0,0.0,0.0,200,0.003,0.022,115,0.0,diagonal-tension-corner-crushing,First approximately diagonal cracks formed on frames at the upper joints close to the columns. Diagonal cracks in infill mainly following mortar joints. For larger displacements (over 20 mm) more evident cracking propagation with sub-horizontal cracks in middle of columns and severe damage at beam-column joints. Clay masonry infills were affected by partial crushing of units placed at corners and along two diagonal directions.,"Initial frame-infill separation followed by diagonal tension cracking through mortar joints, progressive corner crushing concentrated at diagonal corners, and formation of plastic hinges at column ends. Beam-column joints exhibited significant diagonal cracking.","Frame-infill separation and beam-column joint cracking initiated first, followed by diagonal mortar joint cracking at moderate displacements, then concentrated corner crushing of clay units at larger displacements beyond 20 mm, with significant strength degradation observed only after 1.8% drift.",none,none,none
39,S1B-2,0.5,http://dx.doi.org/10.1016/j.soildyn.2014.06.016,Cyclic response of masonry infilled RC frames: Experimental results and simplified modeling,"Liborio Cavaleri, Fabio Di Trapani",2014,2000.0,2000.0,200.0,200.0,400.0,200.0,350,400,0.0,0.0,0.0,0.0,550,one_wythe,none,0.0,0.0,0.0,0.0,0.0,0.0,0.0,0.0,75.0,running,mortar_bond,10.0,10.0,10.0,10.0,300,250,150,10.0,10.0,24.0,4#10,0#0,0#0,0#0,0.0,0#0@0,0.0,0#0@0,#6@100,24,4#10,1#10,0#0,1#10,400,#6@80,400,#6@80,#6@170,24,4#10,1#10,0#0,1#10,0.0,0#0@0,0.0,0#0@0,#6@180,0.0,0#0@0,0#0@0,0#0@0,0#0@0,25.0,0.0,0.0,0.0,450.0,0.0,0.0,0.0,0.0,0.0,2.06,37.68,0.0,none,9.16,8.66,1.07,cyclic,0,none,none,200.0,0.0,none,0,none,none,0.0,0.0,0.0,178,0.0044,0.022,105,0.0,diagonal-tension-corner-crushing,First approximately diagonal cracks formed on frames at the upper joints close to the columns. Diagonal cracks in infill mainly following mortar joints. For larger displacements (over 20 mm) more evident cracking propagation with sub-horizontal cracks in middle of columns and severe damage at beam-column joints. Clay masonry infills were affected by partial crushing of units placed at corners and along two diagonal directions.,"Initial frame-infill separation followed by diagonal tension cracking through mortar joints, progressive corner crushing concentrated at diagonal corners, and formation of plastic hinges at column ends. Beam-column joints exhibited significant diagonal cracking.","Frame-infill separation and beam-column joint cracking initiated first, followed by diagonal mortar joint cracking at moderate displacements, then concentrated corner crushing of clay units at larger displacements beyond 20 mm, with significant strength degradation observed only after 1.8% drift.",none,none,none
40,S1C-1,0.5,http://dx.doi.org/10.1016/j.soildyn.2014.06.016,Cyclic response of masonry infilled RC frames: Experimental results and simplified modeling,"Liborio Cavaleri, Fabio Di Trapani",2014,2000.0,2000.0,300.0,300.0,400.0,300.0,350,500,0.0,0.0,0.0,0.0,450,one_wythe,none,0.0,0.0,0.0,0.0,0.0,0.0,0.0,0.0,150.0,running,mortar_bond,10.0,10.0,10.0,10.0,250,200,300,10.0,10.0,24.0,4#12,0#0,0#0,0#0,0.0,0#0@0,0.0,0#0@0,#6@100,24,4#12,1#12,0#0,1#12,400,#6@80,400,#6@80,#6@170,24,4#12,1#12,0#0,1#12,0.0,0#0@0,0.0,0#0@0,#6@180,0.0,0#0@0,0#0@0,0#0@0,0#0@0,25.0,0.0,0.0,0.0,450.0,0.0,0.0,0.0,0.0,0.0,3.15,4.07,0.0,none,9.57,1.74,0.29,cyclic,0,none,none,200.0,0.0,none,0,none,none,0.0,0.0,0.0,200,0.011,0.0222,125.5,0.0,diagonal-tension-corner-crushing,First approximately diagonal cracks formed on frames at upper joints close to columns. Diagonal cracks in infill mainly following mortar joints. For larger displacements (over 20 mm) more evident cracking propagation with sub-horizontal cracks in middle of columns and severe damage at beam-column joints. Lightweight concrete masonry infills were affected by partial crushing of units placed at corners and along two diagonal directions.,"Initial frame-infill separation followed by diagonal tension cracking through mortar joints, progressive corner crushing of lightweight concrete units along diagonal, and formation of plastic hinges at column ends. Weaker infill allowed more frame participation in resisting lateral loads.","Frame-infill separation and beam-column joint cracking initiated first, followed by diagonal mortar joint cracking at moderate displacements, then corner crushing of lightweight concrete units at larger displacements beyond 20 mm, with significant strength degradation only after 1.8% drift. Exhibited highest ductility among all specimen types.",none,none,none
41,S1C-2,0.5,http://dx.doi.org/10.1016/j.soildyn.2014.06.016,Cyclic response of masonry infilled RC frames: Experimental results and simplified modeling,"Liborio Cavaleri, Fabio Di Trapani",2014,2000.0,2000.0,300.0,300.0,400.0,300.0,350,500,0.0,0.0,0.0,0.0,450,one_wythe,none,0.0,0.0,0.0,0.0,0.0,0.0,0.0,0.0,150.0,running,mortar_bond,10.0,10.0,10.0,10.0,250,200,300,10.0,10.0,24.0,4#12,0#0,0#0,0#0,0.0,0#0@0,0.0,0#0@0,#6@100,24,4#12,1#12,0#0,1#12,400,#6@80,400,#6@80,#6@170,24,4#12,1#12,0#0,1#12,0.0,0#0@0,0.0,0#0@0,#6@180,0.0,0#0@0,0#0@0,0#0@0,0#0@0,25.0,0.0,0.0,0.0,450.0,0.0,0.0,0.0,0.0,0.0,3.15,4.07,0.0,none,9.57,1.74,0.29,cyclic,0,none,none,200.0,0.0,none,0,none,none,0.0,0.0,0.0,265,0.011,0.0222,150,0.0,diagonal-tension-corner-crushing,First approximately diagonal cracks formed on frames at upper joints close to columns. Diagonal cracks in infill mainly following mortar joints. For larger displacements (over 20 mm) more evident cracking propagation with sub-horizontal cracks in middle of columns and severe damage at beam-column joints. Lightweight concrete masonry infills were affected by partial crushing of units placed at corners and along two diagonal directions.,"Initial frame-infill separation followed by diagonal tension cracking through mortar joints, progressive corner crushing of lightweight concrete units along diagonal, and formation of plastic hinges at column ends. Weaker infill allowed more frame participation in resisting lateral loads.","Frame-infill separation and beam-column joint cracking initiated first, followed by diagonal mortar joint cracking at moderate displacements, then corner crushing of lightweight concrete units at larger displacements beyond 20 mm, with significant strength degradation only after 1.8% drift. Exhibited highest ductility among all specimen types.",none,none,none
42,S1C-3,0.5,http://dx.doi.org/10.1016/j.soildyn.2014.06.016,Cyclic response of masonry infilled RC frames: Experimental results and simplified modeling,"Liborio Cavaleri, Fabio Di Trapani",2014,2000.0,2000.0,300.0,300.0,400.0,300.0,350,500,0.0,0.0,0.0,0.0,450,one_wythe,none,0.0,0.0,0.0,0.0,0.0,0.0,0.0,0.0,150.0,running,mortar_bond,10.0,10.0,10.0,10.0,250,200,300,10.0,10.0,24.0,4#12,0#0,0#0,0#0,0.0,0#0@0,0.0,0#0@0,#6@100,24,4#12,1#12,0#0,1#12,400,#6@80,400,#6@80,#6@170,24,4#12,1#12,0#0,1#12,0.0,0#0@0,0.0,0#0@0,#6@180,0.0,0#0@0,0#0@0,0#0@0,0#0@0,25.0,0.0,0.0,0.0,450.0,0.0,0.0,0.0,0.0,0.0,3.15,4.07,0.0,none,9.57,1.74,0.29,cyclic,0,none,none,200.0,0.0,none,0,none,none,0.0,0.0,0.0,285,0.011,0.0222,225,0.0,diagonal-tension-corner-crushing,First approximately diagonal cracks formed on frames at upper joints close to columns. Diagonal cracks in infill mainly following mortar joints. For larger displacements (over 20 mm) more evident cracking propagation with sub-horizontal cracks in middle of columns and severe damage at beam-column joints. Lightweight concrete masonry infills were affected by partial crushing of units placed at corners and along two diagonal directions.,"Initial frame-infill separation followed by diagonal tension cracking through mortar joints, progressive corner crushing of lightweight concrete units along diagonal, and formation of plastic hinges at column ends. Weaker infill allowed more frame participation in resisting lateral loads.","Frame-infill separation and beam-column joint cracking initiated first, followed by diagonal mortar joint cracking at moderate displacements, then corner crushing of lightweight concrete units at larger displacements beyond 20 mm, with significant strength degradation only after 1.8% drift. Exhibited highest ductility among all specimen types.",none,none,none
43,S1C-4,0.5,http://dx.doi.org/10.1016/j.soildyn.2014.06.016,Cyclic response of masonry infilled RC frames: Experimental results and simplified modeling,"Liborio Cavaleri, Fabio Di Trapani",2014,2000.0,2000.0,300.0,300.0,400.0,300.0,350,500,0.0,0.0,0.0,0.0,450,one_wythe,none,0.0,0.0,0.0,0.0,0.0,0.0,0.0,0.0,150.0,running,mortar_bond,10.0,10.0,10.0,10.0,250,200,300,10.0,10.0,24.0,4#12,0#0,0#0,0#0,0.0,0#0@0,0.0,0#0@0,#6@100,24,4#12,1#12,0#0,1#12,400,#6@80,400,#6@80,#6@170,24,4#12,1#12,0#0,1#12,0.0,0#0@0,0.0,0#0@0,#6@180,0.0,0#0@0,0#0@0,0#0@0,0#0@0,25.0,0.0,0.0,0.0,450.0,0.0,0.0,0.0,0.0,0.0,3.15,4.07,0.0,none,9.57,1.74,0.29,cyclic,0,none,none,200.0,0.0,none,0,none,none,0.0,0.0,0.0,295,0.0083,0.0183,225,0.0,diagonal-tension-corner-crushing,First approximately diagonal cracks formed on frames at upper joints close to columns. Diagonal cracks in infill mainly following mortar joints. For larger displacements (over 20 mm) more evident cracking propagation with sub-horizontal cracks in middle of columns and severe damage at beam-column joints. Lightweight concrete masonry infills were affected by partial crushing of units placed at corners and along two diagonal directions.,"Initial frame-infill separation followed by diagonal tension cracking through mortar joints, progressive corner crushing of lightweight concrete units along diagonal, and formation of plastic hinges at column ends. Weaker infill allowed more frame participation in resisting lateral loads.","Frame-infill separation and beam-column joint cracking initiated first, followed by diagonal mortar joint cracking at moderate displacements, then corner crushing of lightweight concrete units at larger displacements beyond 20 mm, with significant strength degradation only after 1.8% drift. Exhibited highest ductility among all specimen types.",none,none,none
