Repository: Vachan-Vanian/FRESCO-database

# FRESCO Database

**An open database for fiber and polymer strengthening of infilled RC frame systems**

## Overview

FRESCO (Fiber REinforced Strengthening COmposite Database) is a comprehensive open-source database designed to systematically organize experimental data on infilled RC frame systems, with integrated modeling capabilities for simulating advanced composite strengthening interventions such as Fiber Reinforced Polymers (FRP), Textile Reinforced Mortars (TRM), and other fiber-based solutions. The database employs open-source practices while providing high-quality output that is fully compatible with leading software packages such as ANSYS SpaceClaim.

File: Database/fresco_v1.csv (part 3 of 9)
44,S2A-1,0.5,http://dx.doi.org/10.1016/j.soildyn.2014.06.016,Cyclic response of masonry infilled RC frames: Experimental results and simplified modeling,"Liborio Cavaleri, Fabio Di Trapani",2014,2000.0,2000.0,200.0,200.0,400.0,200.0,300,400,0.0,0.0,0.0,0.0,550,one_wythe,none,0.0,0.0,0.0,0.0,0.0,0.0,0.0,0.0,105.0,running,mortar_bond,10.0,10.0,10.0,10.0,360.0,160.0,210.0,10.0,10.0,24.0,4#8,0#0,0#0,0#0,400,#6@80,400,#6@80,#6@100,24,4#8,1#8,0#0,1#8,400,#6@80,400,#6@80,#6@170,24,4#8,1#8,0#0,1#8,0.0,0#0@0,0.0,0#0@0,#6@180,0.0,0#0@0,0#0@0,0#0@0,0#0@0,25.0,0.0,0.0,0.0,450.0,0.0,0.0,0.0,0.0,0.0,0.0,7.06,0.0,none,3.06,2.67,0.73,cyclic,0,none,none,200.0,0.0,none,0,none,none,0.0,0.0,0.0,212.5,0.0055,0.0055,212.5,0.0,diagonal-tension-corner-crushing,"Diagonal cracks formed on frames at beam-column joints. Diagonal cracks in infill mainly following mortar joints. Calcarenite masonry exhibited more diffused cracking patterns. Testing stopped at 0.6% drift, so extensive damage was not observed.",Initial frame-infill separation followed by diagonal tension cracking through mortar joints. Full failure mechanism not observed due to limited drift range tested (only up to 0.6% drift).,"Frame-infill separation initiated, followed by diagonal mortar joint cracking. Testing terminated at 0.6% drift before extensive corner crushing or severe damage could develop.",none,none,none
45,S2A-2,0.5,http://dx.doi.org/10.1016/j.soildyn.2014.06.016,Cyclic response of masonry infilled RC frames: Experimental results and simplified modeling,"Liborio Cavaleri, Fabio Di Trapani",2014,2000.0,2000.0,200.0,200.0,400.0,200.0,300,400,0.0,0.0,0.0,0.0,550,one_wythe,none,0.0,0.0,0.0,0.0,0.0,0.0,0.0,0.0,105.0,running,mortar_bond,10.0,10.0,10.0,10.0,360.0,160.0,210.0,10.0,10.0,24.0,4#8,0#0,0#0,0#0,400,#6@80,400,#6@80,#6@100,24,4#8,1#8,0#0,1#8,400,#6@80,400,#6@80,#6@170,24,4#8,1#8,0#0,1#8,0.0,0#0@0,0.0,0#0@0,#6@180,0.0,0#0@0,0#0@0,0#0@0,0#0@0,25.0,0.0,0.0,0.0,450.0,0.0,0.0,0.0,0.0,0.0,0.0,7.06,0.0,none,3.06,2.67,0.73,cyclic,0,none,none,200.0,0.0,none,0,none,none,0.0,0.0,0.0,200,0.011,0.027,162.5,0.0,diagonal-tension-corner-crushing,"Diagonal cracks formed on frames at beam-column joints. Diagonal cracks in infill mainly following mortar joints. Calcarenite masonry exhibited more diffused cracking patterns. Testing stopped at 0.6% drift, so extensive damage was not observed.",Initial frame-infill separation followed by diagonal tension cracking through mortar joints. Full failure mechanism not observed due to limited drift range tested (only up to 0.6% drift).,"Frame-infill separation initiated, followed by diagonal mortar joint cracking. Testing terminated at 0.6% drift before extensive corner crushing or severe damage could develop.",none,none,none
46,S2B-1,0.5,http://dx.doi.org/10.1016/j.soildyn.2014.06.016,Cyclic response of masonry infilled RC frames: Experimental results and simplified modeling,"Liborio Cavaleri, Fabio Di Trapani",2014,2000.0,2000.0,200.0,200.0,400.0,200.0,300,400,0.0,0.0,0.0,0.0,550,one_wythe,none,0.0,0.0,0.0,0.0,0.0,0.0,0.0,0.0,75.0,running,mortar_bond,10.0,10.0,10.0,10.0,300,250,150,10.0,10.0,24.0,4#8,0#0,0#0,0#0,400,#6@80,400,#6@80,#6@100,24,4#8,1#8,0#0,1#8,400,#6@80,400,#6@80,#6@170,24,4#8,1#8,0#0,1#8,0.0,0#0@0,0.0,0#0@0,#6@180,0.0,0#0@0,0#0@0,0#0@0,0#0@0,25.0,0.0,0.0,0.0,450.0,0.0,0.0,0.0,0.0,0.0,2.06,37.68,0.0,none,9.16,8.66,1.07,cyclic,0,none,none,200.0,0.0,none,0,none,none,0.0,0.0,0.0,200,0.0055,0.0072,179,0.0,diagonal-tension-corner-crushing,"Diagonal cracks formed on frames at beam-column joints. Diagonal cracks in infill mainly following mortar joints. Clay masonry units showed initial corner crushing tendencies. Testing stopped at 0.6% drift, so extensive damage was not observed.",Initial frame-infill separation followed by diagonal tension cracking through mortar joints. Full failure mechanism not observed due to limited drift range tested (only up to 0.6% drift).,"Frame-infill separation initiated, followed by diagonal mortar joint cracking. Testing terminated at 0.6% drift before extensive corner crushing or severe damage could develop.",none,none,none
47,S2B-2,0.5,http://dx.doi.org/10.1016/j.soildyn.2014.06.016,Cyclic response of masonry infilled RC frames: Experimental results and simplified modeling,"Liborio Cavaleri, Fabio Di Trapani",2014,2000.0,2000.0,200.0,200.0,400.0,200.0,300,400,0.0,0.0,0.0,0.0,550,one_wythe,none,0.0,0.0,0.0,0.0,0.0,0.0,0.0,0.0,75.0,running,mortar_bond,10.0,10.0,10.0,10.0,300,250,150,10.0,10.0,24.0,4#8,0#0,0#0,0#0,400,#6@80,400,#6@80,#6@100,24,4#8,1#8,0#0,1#8,400,#6@80,400,#6@80,#6@170,24,4#8,1#8,0#0,1#8,0.0,0#0@0,0.0,0#0@0,#6@180,0.0,0#0@0,0#0@0,0#0@0,0#0@0,25.0,0.0,0.0,0.0,450.0,0.0,0.0,0.0,0.0,0.0,2.06,37.68,0.0,none,9.16,8.66,1.07,cyclic,0,none,none,200.0,0.0,none,0,none,none,0.0,0.0,0.0,150,0.0027,0.0072,139,0.0,diagonal-tension-corner-crushing,"Diagonal cracks formed on frames at beam-column joints. Diagonal cracks in infill mainly following mortar joints. Clay masonry units showed initial corner crushing tendencies. Testing stopped at 0.6% drift, so extensive damage was not observed.",Initial frame-infill separation followed by diagonal tension cracking through mortar joints. Full failure mechanism not observed due to limited drift range tested (only up to 0.6% drift).,"Frame-infill separation initiated, followed by diagonal mortar joint cracking. Testing terminated at 0.6% drift before extensive corner crushing or severe damage could develop.",none,none,none
48,B39-L,1,https://doi.org/10.1002/eqe.2564,Tests on cyclic behavior of reinforced concrete frames with brick infill,"Tsung-Chih Chiou, Shyh-Jiann Hwang",2015,3240.0,4000.0,400.0,350.0,600.0,350.0,600,1400,0.0,0.0,0.0,700,700,one_wythe,none,0.0,0.0,0.0,0.0,0.0,0.0,0.0,0.0,50.0,english,mortar_bond,10.0,10.0,10.0,10.0,200.0,53.0,95.0,10.0,10.0,40,4#19,1#19,2#19,1#19,0.0,0#0@0,0.0,0#0@0,#10@250,40,4#22,2#22,0#0,2#22,0.0,0#0@0,0.0,0#0@0,#10@150,40,4#25,6#25,4#25,6#25,0.0,0#0@0,0.0,0#0@0,#13@150,0.0,0#0@0,0#0@0,0#0@0,0#0@0,25.0,0.0,0.0,0.0,412.0,0.0,0.0,0.0,0.0,0.0,0.0,38,0.0,none,7.0,0.0,0.0,cyclic,3,increasing,ACI 374.1-05,0.0,0.0,none,0,none,none,0.0,0.0,0.0,668,0.0075,0.02,423,0.0,"Diagonal force transfer mechanism in single long brick infill wall, with lateral strength primarily derived from bed-joint sliding shear strength. Maximum lateral strength of 668 kN reached at 0.75% drift ratio, followed by gradual strength degradation with residual strength of 423 kN (63.3% of maximum) maintained at 2% drift.","Inclined cracks initiated at top left section near loading point, transforming into horizontal bed-joint sliding openings (approximately 2 mm) in the middle section, and inclined splitting cracks at bottom right section. At peak load (0.75% drift), vertical splits appeared on column C3 surface and abundant inclined splitting cracks formed with brick crushing creating openings approximately 30 mm wide.","Diagonal compression mechanism controlled by bed-joint sliding as the primary failure mode. Fracture path propagated through bed joints and cross joints without significant vertical brick splitting, consistent with height-to-length ratio (0.39) being less than critical crack angle slope (tan θc = 0.6).","Horizontal flexural tensile cracks (0.2 mm) appeared at column C3 bottom at 0.125% drift. Inclined cracks and bed-joint openings developed by 0.5% drift with shear cracks (0.6 mm) at C3 top. By 0.75% drift, shear crack width increased to 1 mm with extensive splitting and brick crushing. Post-peak, continuous crack propagation occurred in intact sections until severe disintegration at 2% drift.",Longitudinal reinforcement at column C1 bottom yielded in tension at 0.5% drift. Closed stirrups at column C3 bottom yielded at 0.5% drift. Flexural shear cracks (0.55 mm) developed at column C1 bottom. Severe shear cracks in columns observed as evidence of brick infill-RC frame interaction.,none,"Make english bond, additional bay"
49,B83-L,1,https://doi.org/10.1002/eqe.2564,Tests on cyclic behavior of reinforced concrete frames with brick infill,"Tsung-Chih Chiou, Shyh-Jiann Hwang",2015,3240.0,7600.0,400.0,350.0,600.0,350.0,600,1400,0.0,0.0,0.0,700,700,one_wythe,none,0.0,0.0,0.0,0.0,0.0,0.0,0.0,0.0,50.0,english,mortar_bond,10.0,10.0,10.0,10.0,200.0,53.0,95.0,10.0,10.0,40,4#19,1#19,2#19,1#19,0.0,0#0@0,0.0,0#0@0,#10@250,40,4#22,2#22,0#0,2#22,0.0,0#0@0,0.0,0#0@0,#10@150,40,4#25,6#25,4#25,6#25,0.0,0#0@0,0.0,0#0@0,#13@150,0.0,0#0@0,0#0@0,0#0@0,0#0@0,30.0,0.0,0.0,0.0,412.0,0.0,0.0,0.0,0.0,0.0,0.0,38,0.0,none,7.0,0.0,0.0,cyclic,3,increasing,ACI 374.1-05,0.0,0.0,none,0,none,none,0.0,0.0,0.0,1177,0.005,0.02,789,0.0,"Diagonal force transfer mechanism in two narrower brick walls created by intermediate column, with lateral strength primarily derived from vertical brick splitting. Maximum lateral strength of 1177 kN reached at 0.5% drift (1.76 times B39-L), with sudden strength drop at 0.75% drift due to intermediate column shear failure. Residual strength of 789 kN (67% of maximum) at 2% drift.","Left wall: inclined splitting cracks from C3 top to C2 bottom. Right wall: inclined splitting cracks from C2 upper part, transforming to bed-joint sliding (1 mm width), then inclined splitting cracks (3.5 mm width) near C1 lower part. Vertical splitting cracks of solid clay bricks occurred on both wall sides at 0.25% drift, positioned differently from theoretical predictions.","Diagonal failure in two walls with height-to-length ratio (0.83) exceeding critical crack angle slope (tan θc = 0.6), causing fracture paths to include vertical brick splitting in addition to bed-joint sliding and cross-joint splitting. This resulted in higher lateral strength per unit length compared to B39 series.","Horizontal flexural cracks in C3 and inclined splitting in left wall at 0.125% drift. Shear cracks (0.35 mm) in C3 top and increased splitting cracks at 0.25% drift. Diagonal mechanism fully established at 0.5% drift with maximum strength. Post-peak, intermediate column C2 experienced shear failure with sudden strength drop at 0.75%. More abundant cracks developed but deformation capacity was less than B39-L.","Longitudinal reinforcement and closed stirrups at column C1 bottom reached initial yielding simultaneously at 0.375% drift. Closed stirrups at C3 bottom yielded at 0.375% drift. Closed stirrup in intermediate column C2 middle reached yielding at 0.75% drift, coinciding with shear crack expansion and sudden strength drop.",none,Make english bond
50,B39-T,1,https://doi.org/10.1002/eqe.2564,Tests on cyclic behavior of reinforced concrete frames with brick infill,"Tsung-Chih Chiou, Shyh-Jiann Hwang",2015,3240.0,4000.0,400.0,350.0,600.0,350.0,600,1400,0.0,0.0,0.0,700,700,one_wythe,none,0.0,0.0,0.0,0.0,0.0,0.0,0.0,0.0,50.0,english,mortar_bond,10.0,10.0,10.0,10.0,200.0,53.0,95.0,10.0,10.0,40,4#19,1#19,2#19,1#19,0.0,0#0@0,0.0,0#0@0,#10@250,40,4#22,2#22,0#0,2#22,0.0,0#0@0,0.0,0#0@0,#10@150,40,4#25,6#25,4#25,6#25,0.0,0#0@0,0.0,0#0@0,#13@150,0.0,0#0@0,0#0@0,0#0@0,0#0@0,27.0,0.0,0.0,0.0,412.0,0.0,0.0,0.0,0.0,0.0,0.0,38,0.0,none,13.0,0.0,0.0,cyclic,3,increasing,ACI 374.1-05,0.0,0.0,none,0,none,none,0.0,0.0,0.0,847,0.00125,0.02,580,0.0,"Diagonal force transfer mechanism similar to B39-L but with higher mortar strength (13 MPa vs 7 MPa). Maximum lateral strength of 847 kN at 0.125% drift (1.27 times B39-L), with gradual strength reduction post-peak. Residual strength of 580 kN (68.5% of maximum) maintained at 2% drift before severe column shear damage at 4% reduced strength to 244 kN (28.8% of maximum).","Fracture path controlled by diagonal force transfer mechanism with middle section consisting primarily of sliding cracks and inclined splitting cracks present on both sides, similar to B39-L. Higher mortar strength resulted in improved resistance but similar crack distribution pattern.","Diagonal failure with sliding shear strength of bed joints as primary mechanism, consistent with height-to-length ratio (0.39) less than critical crack angle. Higher mortar compressive strength (13 MPa) enhanced both horizontal sliding strength and vertical splitting strength, resulting in 27% increase in lateral strength compared to B39-L.","Maximum lateral strength reached early at 0.125% drift. Strength gradually reduced with plateau maintained beyond 1% drift due to generation of new cracks in intact sections. Severe brick disintegration occurred at 4% drift in second loop, with column end severely damaged in shear, causing immediate strength reduction to 28.8% of maximum capacity.",Longitudinal reinforcement at column C1 bottom and closed stirrups at C3 top reached initial yielding point simultaneously at 0.375% drift (later than peak load at 0.125%). Closed stirrups at C1 top yielded at 0.5% drift. This indicates maximum strength was governed by brick infill capacity rather than reinforcement yielding.,none,"Make english bond, additional bay"
51,B83-T,1,https://doi.org/10.1002/eqe.2564,Tests on cyclic behavior of reinforced concrete frames with brick infill,"Tsung-Chih Chiou, Shyh-Jiann Hwang",2015,3240.0,7600.0,400.0,350.0,600.0,350.0,600,1400,0.0,0.0,0.0,700,700,one_wythe,none,0.0,0.0,0.0,0.0,0.0,0.0,0.0,0.0,50.0,english,mortar_bond,10.0,10.0,10.0,10.0,200.0,53.0,95.0,10.0,10.0,40,4#19,1#19,2#19,1#19,0.0,0#0@0,0.0,0#0@0,#10@250,40,4#22,2#22,0#0,2#22,0.0,0#0@0,0.0,0#0@0,#10@150,40,4#25,6#25,4#25,6#25,0.0,0#0@0,0.0,0#0@0,#13@150,0.0,0#0@0,0#0@0,0#0@0,0#0@0,28.0,0.0,0.0,0.0,412.0,0.0,0.0,0.0,0.0,0.0,0.0,38,0.0,none,10.0,0.0,0.0,cyclic,3,increasing,ACI 374.1-05,0.0,0.0,none,0,none,none,0.0,0.0,0.0,1327,0.005,0.02,908,0.0,"Diagonal failure mechanism in two walls similar to B83-L, with mortar strength of 10 MPa (1.43 times B83-L). Maximum lateral strength of 1327 kN at 0.5% drift (1.13 times B83-L, 1.57 times B39-T). Residual strength of 908 kN (68% of maximum) at 2% drift, with loss of residual strength at 3% drift due to intermediate column damage.","Main failure mechanism was diagonal failure in two walls with vertical splitting cracks similar to B83-L. Height-to-length ratio effect on crack pattern was more significant than mortar strength effect, as evidenced by similarity to B83-L despite different mortar strengths.",Diagonal failure in two narrower brick walls with vertical splitting of bricks and mortar as primary strength source (approximately 70% of brick wall strength). Height-to-length ratio (0.83) exceeding critical crack angle was more influential than mortar strength in determining failure mechanism and lateral strength.,Longitudinal reinforcement yielded at 0.25% drift (before peak load). Maximum lateral strength occurred at 0.5% drift. Intermediate column C2 reached yielding after maximum strength at 0.75% drift. Strength plateaued post-peak with considerable brick crushing at 2% drift and significant shear failure at column end. Major wall disintegration in first loop of 3% drift terminated test.,"Longitudinal reinforcement at column C1 bottom yielded first at 0.25% drift. Closed stirrups at C1 bottom and C3 top yielded at 0.375% drift (before peak load). Intermediate column C2 reached yielding after maximum lateral strength at 0.75% drift. Similar to B83-L, higher lateral strength but less deformation capacity compared to B39 series.",none,Make english bond
52,C1,0.5,https://doi.org/10.1002/eqe.477,Pseudo-dynamic seismic response of reinforced concrete frames infilled with non-structural brick masonry, F. Colangelo,2005,1550.0,2100.0,200.0,200.0,250.0,200.0,400,400,0.0,0.0,0.0,0.0,600,one_wythe,none,0.0,0.0,0.0,0.0,0.0,0.0,0.0,0.0,60.5,running,mortar_bond,10.0,10.0,10.0,10.0,251.0,120.0,121.0,10.0,10.0,18.0,4#12,0#0,2#12,0#0,350,#6@50,350,#6@50,#6@100,18,4#12,0#0,0#0,0#0,0.0,0#0@0,0.0,0#0@0,#6@50,18,4#12,1#12,2#12,1#12,360,#6@90,360,#6@90,#6@163.33,0.0,0#0@0,0#0@0,0#0@0,0#0@0,43.7,0.0,0.0,0.0,531.0,640.0,0.0,0.0,0.0,0.0,0.0,18.7,2.74,Cement Mortar,15.5,5.1,0.87,cyclic,0,none,none,190.0,0.0,none,0,none,none,0.0,0.0,224000.0,205,0.0052,0.0,0.0,0.0,"Flexural yielding mechanism with limited damage. Beam ends developed few full-depth cracks. Columns exhibited diffuse cracking on side not in contact with infill. Infill remained relatively intact even after second test, exploiting full strength capacity.","Flexural cracks concentrated at beam ends with some extending full depth of cross-section. Columns cracked diffusely along height on external face, with cracks opening to lesser extent than beam.",Beam flexural yielding governed response. Column remained predominantly elastic due to seismic design capacity provisions. Maximum beam rotation 0.043 rad with inner fibers elongated.,First test produced flexural cracking. Most cracks closed at zero-force position. Second test increased crack widths but infill maintained structural contribution unlike other specimens.,Asymmetric deformation pattern with concentration in trailing-half beam end where tension developed. Leading-half beam experienced compression and delayed yielding. Column deformation less than beam.,No retrofit techniques applied.,Additional reinforcement in beam middle and beam-column joint is needed. Hole in beam middle is needed.
53,C2,0.5,https://doi.org/10.1002/eqe.477,Pseudo-dynamic seismic response of reinforced concrete frames infilled with non-structural brick masonry, F. Colangelo,2005,1550.0,2100.0,200.0,200.0,250.0,200.0,400,400,0.0,0.0,0.0,0.0,600,one_wythe,none,0.0,0.0,0.0,0.0,0.0,0.0,0.0,0.0,60.5,running,mortar_bond,10.0,10.0,10.0,10.0,251.0,120.0,121.0,10.0,10.0,18.0,4#12,0#0,2#12,0#0,350,#6@50,350,#6@50,#6@100,18,4#12,0#0,0#0,0#0,0.0,0#0@0,0.0,0#0@0,#6@50,18,4#12,1#12,2#12,1#12,360,#6@90,360,#6@90,#6@163.33,0.0,0#0@0,0#0@0,0#0@0,0#0@0,46.5,0.0,0.0,0.0,531.0,640.0,0.0,0.0,0.0,0.0,0.0,18.7,2.74,Cement Mortar,15.5,5.1,0.87,cyclic,0,none,none,190.0,0.0,none,0,none,none,0.0,0.0,191000.0,224,0.0106,0.0,0.0,0.0,"Flexural yielding mechanism with moderate damage. Beam ends cracked, columns diffusely cracked. Infill exhibited moderate damage with some crushing in middle region due to higher aspect ratio.",Flexural cracks at beam ends with diffuse cracking pattern along column height on side not contacting infill. Infill showed mid-height crushing pattern characteristic of higher aspect ratio panels.,Beam flexural yielding with column overstrength per capacity design. Maximum beam rotation 0.037 rad. Infill contribution decreased substantially between first and second tests.,First test caused flexural cracking and moderate infill damage. Second test performed on bare frame after infill removal showed reduced strength and different hysteretic behavior.,"Asymmetric beam deformation with trailing-half showing greater rotation. Column top rotation with outer fibers elongated remained less than beam, confirming capacity design effectiveness.",No retrofit techniques applied.,Additional reinforcement in beam middle and beam-column joint is needed. Hole in beam middle is needed.
54,L1,0.5,https://doi.org/10.1002/eqe.477,Pseudo-dynamic seismic response of reinforced concrete frames infilled with non-structural brick masonry, F. Colangelo,2005,1550.0,2700.0,200.0,200.0,250.0,200.0,400,400,0.0,0.0,0.0,0.0,600,one_wythe,none,0.0,0.0,0.0,0.0,0.0,0.0,0.0,0.0,60.5,running,mortar_bond,10.0,10.0,10.0,10.0,251.0,120.0,121.0,10.0,10.0,18.0,4#14,0#0,4#12,0#0,350,#6@50,350,#6@50,#6@100,18,4#14,0#0,0#0,0#0,0.0,0#0@0,0.0,0#0@0,#6@50,18,4#12,1#12,2#12,1#12,360,#6@90,360,#6@90,#6@163.33,0.0,0#0@0,0#0@0,0#0@0,0#0@0,51.2,0.0,0.0,0.0,579.0,674,0.0,0.0,0.0,0.0,0.0,18.7,2.74,Cement Mortar,15.5,5.1,0.87,cyclic,0,none,none,250.0,0.0,none,0,none,none,0.0,0.0,203000.0,221,0.0163,0.0,0.0,0.0,"Flexural yielding with severe infill damage. Beam flexural cracking at ends. Columns diffusely cracked. Infill corners crushed during first test, followed by horizontal sliding at mid-height in second test.",Beam developed few flexural cracks with some full-depth. Columns cracked along height on external face. Infill exhibited corner crushing failure mode typical of squat panels.,Beam flexural yielding governed. Seismic design ensured column overstrength. Maximum beam rotation 0.033 rad. Upper corner infill crushing occurred predominantly at column-beam interface.,First test produced beam flexural cracks and severe corner crushing of infill. Second test on bare frame showed horizontal sliding at former mid-height infill location.,Trailing-half beam concentrated deformation with tension-induced early yielding. Column top rotation less than beam per capacity design. Normalized deformation showed asymmetric pattern favoring trailing members.,No retrofit techniques applied.,Additional reinforcement in beam middle and beam-column joint is needed. Hole in beam middle is needed.
55,L2,0.5,https://doi.org/10.1002/eqe.477,Pseudo-dynamic seismic response of reinforced concrete frames infilled with non-structural brick masonry, F. Colangelo,2005,1550.0,2700.0,200.0,200.0,250.0,200.0,400,400,0.0,0.0,0.0,0.0,600,one_wythe,none,0.0,0.0,0.0,0.0,0.0,0.0,0.0,0.0,60.5,running,mortar_bond,10.0,10.0,10.0,10.0,251.0,120.0,121.0,10.0,10.0,18.0,4#14,0#0,4#12,0#0,350,#6@50,350,#6@50,#6@100,18,4#14,0#0,0#0,0#0,0.0,0#0@0,0.0,0#0@0,#6@50,18,4#12,1#12,2#12,1#12,360,#6@90,360,#6@90,#6@163.33,0.0,0#0@0,0#0@0,0#0@0,0#0@0,48.9,0.0,0.0,0.0,579.0,674,0.0,0.0,0.0,0.0,0.0,18.7,2.74,Cement Mortar,15.5,5.1,0.87,cyclic,0,none,none,250.0,0.0,none,0,none,none,0.0,0.0,218000.0,229,0.016,0.0,0.0,0.0,"Flexural ductile response with severe infill damage followed by best residual performance. Beam cracking, column diffuse cracking. Infill corners crushed, then horizontal sliding developed. Final failure by beam bar fracture.",Flexural cracks at beam ends including full-depth cracks. Diffuse column cracking on external face. Infill showed corner crushing concentrated at upper corners due to stiffer foundation beam.,Ductile flexural mechanism per seismic design. Maximum beam rotation 0.034 rad. Column overstrength prevented plastic hinge formation. Capacity design verified experimentally.,First test caused flexural cracking and corner infill crushing. Second test showed horizontal sliding at infill mid-height. Final cyclic test achieved highest performance with ultimate failure by beam bar fracture.,Asymmetric deformation with trailing-half beam showing greater rotation due to tension. Column deformation remained less than beam. Pattern confirmed proper distribution per capacity design principles.,No retrofit techniques applied.,Additional reinforcement in beam middle and beam-column joint is needed. Hole in beam middle is needed.
56,N1,0.5,https://doi.org/10.1002/eqe.477,Pseudo-dynamic seismic response of reinforced concrete frames infilled with non-structural brick masonry, F. Colangelo,2005,1550.0,2700.0,200.0,200.0,250.0,200.0,400,400,0.0,0.0,0.0,0.0,600,one_wythe,none,0.0,0.0,0.0,0.0,0.0,0.0,0.0,0.0,39.5,running,mortar_bond,10.0,10.0,10.0,10.0,246.0,118.0,79.0,10.0,10.0,18.0,4#10,1#10,6#10,1#10,0.0,0#0@0,0.0,0#0@0,#6@100,18,4#10,2#10,0#0,2#10,0.0,0#0@0,0.0,0#0@0,#6@150,18,4#12,1#12,2#12,1#12,360,#6@90,360,#6@90,#6@163.33,0.0,0#0@0,0#0@0,0#0@0,0#0@0,44.5,0.0,0.0,0.0,346,509,0.0,0.0,0.0,0.0,0.0,2.19,16.4,Cement Mortar,10.4,2.74,0.58,cyclic,0,none,none,250.0,0.0,none,0,none,none,0.0,0.0,189000.0,164,0.0206,0.0,0.0,0.0,Flexural response with brittle details causing concrete degradation. Beam cracking with exposed hoops due to round bar usage. Column longitudinal cracking at lapped splice location. Severe infill damage with crushing.,Flexural beam cracks with concrete beginning to crumble. Hoops of beam exposed due to widely spaced stirrups with 90-degree hooks. Longitudinal cracking at column bottom lapped splice. Infill severely damaged.,"Beam yielding with brittle details. Maximum beam rotation 0.025 rad. Poor detailing (wide hoop spacing, 90-degree hooks, no cross-ties, lapped splice at critical section) compromised performance despite adequate longitudinal reinforcement.",First test produced flexural cracking plus concrete crumbling and hoop exposure. Column bottom cracking at splice. Second test caused little additional cover spalling. Strength decreased more than 20% beyond 1.5% drift.,Deformation concentration in beam ends weakened by tension and poor detailing. Column showed longitudinal cracking at bottom splice rather than distributed yielding along height.,No retrofit techniques applied.,Additional reinforcement in beam middle and beam-column joint is needed. Hole in beam middle is needed. Lapped splice at bottom column. L and T rebars are round.
57,N2,0.5,https://doi.org/10.1002/eqe.477,Pseudo-dynamic seismic response of reinforced concrete frames infilled with non-structural brick masonry, F. Colangelo,2005,1550.0,2700.0,200.0,200.0,250.0,200.0,400,400,0.0,0.0,0.0,0.0,600,one_wythe,none,0.0,0.0,0.0,0.0,0.0,0.0,0.0,0.0,39.5,running,mortar_bond,10.0,10.0,10.0,10.0,246.0,118.0,79.0,10.0,10.0,18.0,4#10,1#10,6#10,1#10,0.0,0#0@0,0.0,0#0@0,#6@100,18,4#10,1#10,0#0,1#10,0.0,0#0@0,0.0,0#0@0,#6@150,18,4#12,1#12,2#12,1#12,360,#6@90,360,#6@90,#6@163.33,0.0,0#0@0,0#0@0,0#0@0,0#0@0,54.6,0.0,0.0,0.0,578,662,0.0,0.0,0.0,0.0,0.0,2.19,16.4,Cement Mortar,10.4,2.74,0.58,cyclic,0,none,none,250.0,0.0,none,0,none,none,0.0,0.0,226000.0,215,0.0196,0.0,0.0,0.0,Flexural response with improved behavior due to deformed bars but still limited by poor details. Beam end cracking with beginning bar buckling. Column longitudinal cracking at splices. Severe infill crushing damage.,Flexural cracks at beam ends where concrete began to crumble and little cover spalling occurred. Hoops became exposed. Longitudinal cracking at column bottom lapped splice. Diffuse column cracking along height.,"Beam flexural yielding with maximum rotation 0.028 rad. Deformed bars provided better performance than N1 round bars, but poor details (wide hoop spacing, 90-degree hooks, splice location) still limited ductility.","First test caused flexural cracking, concrete crumbling, and beginning of bar buckling in beam end. Second test produced additional cover spalling in critical beam regions. Column splice cracking visible.",Asymmetric deformation pattern with beam trailing-half concentrating damage. Column bottom showed distress at splice location. Wide hoop spacing allowed localized concrete degradation rather than distributed yielding.,No retrofit techniques applied.,Additional reinforcement in beam middle and beam-column joint is needed. Hole in beam middle is needed. Lapped splice at bottom column.
58,U11,0.5,https://doi.org/10.1002/eqe.477,Pseudo-dynamic seismic response of reinforced concrete frames infilled with non-structural brick masonry, F. Colangelo,2005,1550.0,2100.0,200.0,200.0,250.0,200.0,400,400,0.0,0.0,0.0,0.0,600,one_wythe,none,0.0,0.0,0.0,0.0,0.0,0.0,0.0,0.0,38.5,running,mortar_bond,10.0,10.0,10.0,10.0,246,242,77,10.0,10.0,18.0,4#8,0#0,2#8,0#0,0.0,0#0@0,0.0,0#0@0,#6@150,18,4#10,2#10,0#0,2#10,0.0,0#0@0,0.0,0#0@0,#6@150,18,4#12,1#12,2#12,1#12,360,#6@90,360,#6@90,#6@163.33,0.0,0#0@0,0#0@0,0#0@0,0#0@0,35.6,0.0,0.0,0.0,385,482,0.0,0.0,0.0,0.0,0.0,1.79,4.68,Cement Mortar,25.14,2.24,0.35,cyclic,0,none,none,250.0,0.0,none,0,none,none,0.0,0.0,142000.0,155,0.0175,0.0,0.0,0.0,"Non-seismic design with round bars caused premature deterioration. Concrete crumbling, bar buckling at 150mm hoop spacing. Beam reinforcement slippage from joint. Final failure by concrete crushing and bar buckling.",Flexural beam cracks with exposed hoops and longitudinal reinforcement. Column cracking along height. No inclined column top cracks (round bar). Beam bar bent pushed outward cracking joint concrete cover.,Beam yielding with inadequate detailing. Maximum beam rotation 0.025 rad. Column designed only for gravity load with minimal reinforcement. Bar slippage from joint due to round bar and single bent anchorage.,First test produced concrete crumbling and bar buckling specific to 150mm hoop spacing regions. Second test extended damage. Final test showed concrete crushing and bar buckling preventing further deformation capacity.,Concentration at beam ends weakened by tension. Bar slippage caused outward displacement at joint. Column bottom showed limited ductility due to minimal reinforcement and widely spaced hoops.,No retrofit techniques applied.,Additional reinforcement in beam middle and beam-column joint is needed. Hole in beam middle is needed. Lapped splice at bottom column. Round rebars.
59,U21,0.5,https://doi.org/10.1002/eqe.477,Pseudo-dynamic seismic response of reinforced concrete frames infilled with non-structural brick masonry, F. Colangelo,2005,1550.0,2100.0,200.0,200.0,250.0,200.0,400,400,0.0,0.0,0.0,0.0,600,one_wythe,none,0.0,0.0,0.0,0.0,0.0,0.0,0.0,0.0,38.5,running,mortar_bond,10.0,10.0,10.0,10.0,246,242,77,10.0,10.0,18.0,4#8,0#0,0#0,0#0,0.0,0#0@0,0.0,0#0@0,#6@150,18,4#10,1#10,0#0,1#10,0.0,0#0@0,0.0,0#0@0,#6@150,18,4#12,1#12,2#12,1#12,360,#6@90,360,#6@90,#6@163.33,0.0,0#0@0,0#0@0,0#0@0,0#0@0,43.1,0.0,0.0,0.0,558,623,0.0,0.0,0.0,0.0,0.0,1.79,4.68,Cement Mortar,25.14,2.24,0.35,cyclic,0,none,none,250.0,0.0,none,0,none,none,0.0,0.0,133000.0,159,0.0149,0.0,0.0,0.0,Non-seismic design with deformed bars showed brittle column response. Inclined cracks in column top. Concrete crumbling. Bar buckling at 150mm hoop spacing. Final failure by concrete crushing and bar buckling.,Flexural beam cracks with exposed hoops and reinforcement. Inclined cracks in one or both column tops (specific to deformed bar frames). Diffuse column cracking. Joint concrete cover cracked from bar bent.,Beam yielding with maximum rotation 0.024 rad. Column designed for gravity only. Inclined column top cracks indicated shear-flexure interaction. Deformed bars prevented slippage but inadequate detailing caused brittle behavior.,"First test caused inclined column cracks, concrete crumbling, bar buckling. Second test extended deterioration. Final test showed concrete crushing and bar buckling as failure mode preventing ductile response.",Beam deformation concentrated at ends. Inclined column top cracks indicated complex stress state. Wide hoop spacing allowed localized buckling rather than distributed inelastic deformation throughout plastic hinge region.,No retrofit techniques applied.,Additional reinforcement in beam middle and beam-column joint is needed. Hole in beam middle is needed. Lapped splice at bottom column.
60,V11,0.5,https://doi.org/10.1002/eqe.477,Pseudo-dynamic seismic response of reinforced concrete frames infilled with non-structural brick masonry, F. Colangelo,2005,1550.0,2700.0,200.0,200.0,250.0,200.0,400,400,0.0,0.0,0.0,0.0,600,one_wythe,none,0.0,0.0,0.0,0.0,0.0,0.0,0.0,0.0,38.5,running,mortar_bond,10.0,10.0,10.0,10.0,246,242,77,10.0,10.0,18.0,4#8,0#0,2#8,0#0,0.0,0#0@0,0.0,0#0@0,#6@150,18,4#10,2#10,0#0,2#10,0.0,0#0@0,0.0,0#0@0,#6@150,18,4#12,1#12,2#12,1#12,360,#6@90,360,#6@90,#6@163.33,0.0,0#0@0,0#0@0,0#0@0,0#0@0,39.6,0.0,0.0,0.0,385,482,0.0,0.0,0.0,0.0,0.0,1.79,4.68,Cement Mortar,25.14,2.24,0.35,cyclic,0,none,none,250.0,0.0,none,0,none,none,0.0,0.0,186000.0,190,0.0221,0.0,0.0,0.0,"Infilled frame with non-seismic design and round bars. Concrete crumbling, bar buckling at 150mm hoop spacing. Beam bar slippage with joint cover cracking. Final failure showed better performance than bare V10 counterpart.",Flexural beam and column cracks. Bar buckling visible in members with 150mm hoop spacing. Beam bar bent caused outward pushing and joint concrete cover cracking. Infill severely damaged with corner crushing.,Beam yielding initially governed due to infill diagonal strut action. Maximum beam rotation 0.032 rad. Round bar slippage from joint reduced anchorage effectiveness. Infill altered failure mode compared to bare frame.,"First test caused concrete crumbling, bar buckling, bar slippage. Infill corner crushing. Second test showed similar displacement history to bare frame. Final test demonstrated residual capacity exceeding bare V10 frame.",Asymmetric pattern with trailing-half beam concentrating deformation. Column leading-half separated from infill allowing free inflection. Bar slippage created local joint distress. Infill altered stress distribution compared to bare frame.,No retrofit techniques applied.,Additional reinforcement in beam middle and beam-column joint is needed. Hole in beam middle is needed. Lapped splice at bottom column. Round rebars.
61,V21,0.5,https://doi.org/10.1002/eqe.477,Pseudo-dynamic seismic response of reinforced concrete frames infilled with non-structural brick masonry, F. Colangelo,2005,1550.0,2700.0,200.0,200.0,250.0,200.0,400,400,0.0,0.0,0.0,0.0,600,one_wythe,none,0.0,0.0,0.0,0.0,0.0,0.0,0.0,0.0,38.5,running,mortar_bond,10.0,10.0,10.0,10.0,246,242,77,10.0,10.0,18.0,4#8,0#0,0#0,0#0,0.0,0#0@0,0.0,0#0@0,#6@150,18,4#10,1#10,0#0,1#10,0.0,0#0@0,0.0,0#0@0,#6@150,18,4#12,1#12,2#12,1#12,360,#6@90,360,#6@90,#6@163.33,0.0,0#0@0,0#0@0,0#0@0,0#0@0,42.5,0.0,0.0,0.0,558,623,0.0,0.0,0.0,0.0,0.0,1.79,4.68,Cement Mortar,25.14,2.24,0.35,cyclic,0,none,none,250.0,0.0,none,0,none,none,0.0,0.0,210000.0,175,0.0206,0.0,0.0,0.0,Infilled frame with non-seismic design and deformed bars. Inclined column top cracks. Concrete crumbling and bar buckling. Severe infill corner crushing. Final failure by sudden sliding along inclined column crack.,Flexural cracks with inclined cracks in column tops specific to deformed bar usage. Bar buckling visible in regions with 150mm hoop spacing. Infill exhibited severe corner crushing predominantly at upper corners.,Beam yielding with maximum rotation 0.034 rad. Inclined column cracks indicated combined shear-flexure action. Infill diagonal strut altered column demands. Final failure by sudden shear sliding along inclined crack plane.,"First test caused inclined column cracks, concrete crumbling, bar buckling, and severe infill crushing. Second test displacement history became similar to bare frame. Final test showed premature failure by sliding along inclined crack.",Asymmetric deformation with trailing-half beam concentration. Column top showed inclined cracking indicating complex stress state from infill interaction. Leading-half column separated from infill creating unsymmetric demand distribution.,No retrofit techniques applied.,Additional reinforcement in beam middle and beam-column joint is needed. Hole in beam middle is needed. Lapped splice at bottom column.
62,V22,0.5,https://doi.org/10.1002/eqe.477,Pseudo-dynamic seismic response of reinforced concrete frames infilled with non-structural brick masonry, F. Colangelo,2005,1550.0,2700.0,200.0,200.0,250.0,200.0,400,400,0.0,0.0,0.0,0.0,600,one_wythe,none,0.0,0.0,0.0,0.0,0.0,0.0,0.0,0.0,38.5,running,mortar_bond,10.0,10.0,10.0,10.0,246,242,77,10.0,10.0,18.0,4#8,0#0,0#0,0#0,0.0,0#0@0,0.0,0#0@0,#6@150,18,4#10,1#10,0#0,1#10,0.0,0#0@0,0.0,0#0@0,#6@150,18,4#12,1#12,2#12,1#12,360,#6@90,360,#6@90,#6@163.33,0.0,0#0@0,0#0@0,0#0@0,0#0@0,41.7,0.0,0.0,0.0,558,623,0.0,0.0,0.0,0.0,0.0,1.79,4.68,Cement Mortar,25.14,2.24,0.35,cyclic,0,none,none,250.0,0.0,none,0,none,none,0.0,0.0,206000.0,221,0.0152,0.0,0.0,0.0,Infilled frame with non-seismic design and deformed bars. Inclined column top cracks. Concrete crumbling and bar buckling. Severe infill corner crushing. Final failure by sudden sliding along inclined column crack.,Flexural cracks with inclined cracks in column tops. Bar buckling at 150mm hoop spacing regions. Infill severe corner crushing concentrated at upper corners due to stiffer foundation beam contact.,"Beam yielding with maximum rotation 0.033 rad. Despite weak frame, infill enabled peak strength matching seismically designed L1 specimen. Inclined column cracks from infill diagonal strut action. Final shear-sliding failure.","First test produced inclined column cracks, concrete crumbling, bar buckling, severe infill crushing. Second test displacement history similar to V21 twin and bare frames. Final test sudden sliding failure along inclined crack.",Asymmetric deformation concentrating in trailing-half beam due to infill-induced tension. Column top inclined cracking from diagonal strut compression. Unexpected dissimilarity from V21 twin attributed to infill property scatter.,No retrofit techniques applied.,Additional reinforcement in beam middle and beam-column joint is needed. Hole in beam middle is needed. Lapped splice at bottom column.
63,MD3,0.6666666666666666,https://www.iitk.ac.in/nicee/wcee/article/11_1731.PDF,Tests on Masonry Infilled R/C Frames and Its Numerical Interpretation.,"D. Combescure, F. Pires, P. Cerqueira, P. Pegon",1996,1800.0,2400.0,150.0,150.0,200.0,150.0,350,350,0.0,0.0,150,0.0,400,one_wythe,none,0.0,0.0,0.0,0.0,0.0,0.0,0.0,0.0,75.0,running,mortar_bond,10.0,10.0,10.0,10.0,300.0,200.0,150.0,10.0,10.0,15,4#10,1#10,2#10,1#10,0.0,0#0@0,0.0,0#0@0,#8@40,15,4#8,1#8,0#0,1#8,0.0,0#0@0,0.0,0#0@0,#6@50,15,4#8,1#8,2#8,1#8,0.0,0#0@0,0.0,0#0@0,#6@50,0.0,0#0@0,0#0@0,0#0@0,0#0@0,25.0,0.0,0.0,0.0,225.0,0.0,0.0,0.0,0.0,0.0,0.0,0.0,0.0,none,0.0,2.2,0.0,cyclic,6,none,custom,100.0,0.0,none,0,none,none,0.0,0.0,209000.0,162.5,0.0031,0.059,138,0.0,masonry crushing at panel corners with interface cracking,Cracking appeared at the interface between panel and frame before crushing. Cracking also appeared in the surrounding frame close to beam-column joints.,Masonry crushing at four corners of the panel. Diagonal strut mechanism with crushing at corners.,"Initial linear behavior with energy dissipation, followed by pinching in force-displacement curves when masonry begins to crush at stage 8, increasing up to ultimate stage 12.",none,none,none
64,MD3,0.6666666666666666,https://www.iitk.ac.in/nicee/wcee/article/11_1731.PDF,Tests on Masonry Infilled R/C Frames and Its Numerical Interpretation.,"D. Combescure, F. Pires, P. Cerqueira, P. Pegon",1996,1800.0,2400.0,150.0,150.0,200.0,150.0,350,350,0.0,0.0,150,0.0,400,one_wythe,none,0.0,0.0,0.0,0.0,0.0,0.0,0.0,0.0,75.0,running,mortar_bond,10.0,10.0,10.0,10.0,300.0,200.0,150.0,10.0,10.0,15,4#10,1#10,2#10,1#10,0.0,0#0@0,0.0,0#0@0,#8@40,15,4#8,1#8,0#0,1#8,0.0,0#0@0,0.0,0#0@0,#6@50,15,4#8,1#8,2#8,1#8,0.0,0#0@0,0.0,0#0@0,#6@50,0.0,0#0@0,0#0@0,0#0@0,0#0@0,25.0,0.0,0.0,0.0,225.0,0.0,0.0,0.0,0.0,0.0,0.0,0.0,0.0,none,0.0,2.2,0.0,cyclic,6,none,custom,20.0,0.0,none,0,none,none,0.0,0.0,187000.0,199.5,0.0026,0.059,89.5,0.0,masonry crushing at panel corners with interface cracking,Cracking appeared at the interface between panel and frame before crushing. Cracking also appeared in the surrounding frame close to beam-column joints. Figure 2 shows damage at stage 12.,Masonry crushing at four corners of the panel. Diagonal strut mechanism with crushing at corners. Lower vertical load resulted in less friction at interface initially.,Initial linear behavior with less energy dissipation than MD3. Hysteretic curves show elastic unloading followed by sliding phase. Pinching in force-displacement curves appears at stage 7 when masonry begins to crush. Pinching effect increases with infill damage. S-shaped curve develops due to vertical load partially transmitted by infill panel.,none,none,none
