Repository: Vachan-Vanian/FRESCO-database

# FRESCO Database

**An open database for fiber and polymer strengthening of infilled RC frame systems**

## Overview

FRESCO (Fiber REinforced Strengthening COmposite Database) is a comprehensive open-source database designed to systematically organize experimental data on infilled RC frame systems, with integrated modeling capabilities for simulating advanced composite strengthening interventions such as Fiber Reinforced Polymers (FRP), Textile Reinforced Mortars (TRM), and other fiber-based solutions. The database employs open-source practices while providing high-quality output that is fully compatible with leading software packages such as ANSYS SpaceClaim.

File: Database/fresco_v1.csv (part 4 of 9)
65,1,0.75,http://dx.doi.org/10.26021/1979,Seismic Behaviour of Reinforced Concrete Structures with Masonry Infills,Francisco Javier Crisafulli,1997,2200.0,2816.0,150.0,150.0,200.0,150.0,400,300,0.0,0.0,200,0.0,550,one_wythe,none,0.0,0.0,0.0,0.0,0.0,0.0,0.0,0.0,45.0,running,mortar_bond,10.0,10.0,10.0,10.0,230.0,75.0,90.0,10.0,10.0,16.0,4#10,0#0,0#0,0#0,525,#6@75,525,#6@75,#6@150,16,4#10,0#0,0#0,0#0,0.0,0#0@0,0.0,0#0@0,#6@100,16,4#12,1#12,2#12,1#12,0.0,0#0@0,0.0,0#0@0,#8@75,0.0,0#0@0,0#0@0,0#0@0,0#0@0,22.5,22.1,0.0,0.0,323.0,411.0,201.9,0.0,0.0,0.0,0.0,26.2,0.0,Cement: bicklayer lime mortar: sand  1:2:2,8.0,19.3,0.0,cyclic,3,increasing,custom,20.0,0.0,none,0,none,none,0.0,0.0,0.0,13,0.1875,0.015,36,0.0,Sliding shear failure at column top with severe cracking and debonding of upper masonry panel. Lateral resistance was only 50% of predicted tensile failure capacity. Significant beam elongation and joint opening occurred. Residual strength in negative direction was 79% of peak capacity.,"Initial horizontal crack formed in south beam-column joint during load run 3, propagating through mortar joint near top beam. Stepped cracks developed through head and bed joints. Progressive cracking concentrated in upper panel region with separation at column-panel interfaces. Final stage showed sliding along horizontal mortar joints with large gaps between bricks.","Sliding shear mechanism at column top and along horizontal mortar joints. Dowel action of longitudinal reinforcement was primary resistance mechanism. Severe debonding of mortar joints in upper masonry panel. Large relative rotation between beam and columns caused unfavorable joint opening, reducing frame restraint to cracked panel.","Load run 3: Initial horizontal crack in beam-column joint. Load runs 9-10: Stepped cracks in panel corners, vertical cracks in beam central region. Load runs 15-16: Tensile cracks along columns, beam reinforcement yielding began. Load runs 21-22: Flexural cracks at column tops, yielding of external longitudinal bars. Load runs 39-40: Plastic hinge development, uneven crack opening in beam. Final cycles: Panel sliding, column separation with double curvature, one layer of bricks slid with beam over rest of panel.",Maximum flexural deformations occurred at top of tension column and both ends of compression column. Beam bent upward due to joint rotation and inclined compressive field in panel. Maximum beam elongation reached 22 mm in later cycles. Transverse reinforcement stresses remained low (70-132 MPa at base). Yielding concentrated at member ends in potential plastic hinge regions.,none,none
66,2,0.75,http://dx.doi.org/10.26021/1979,Seismic Behaviour of Reinforced Concrete Structures with Masonry Infills,Francisco Javier Crisafulli,1997,2200.0,2816.0,150.0,150.0,200.0,150.0,400,300,0.0,0.0,200,0.0,550,one_wythe,none,0.0,0.0,0.0,0.0,0.0,0.0,0.0,0.0,45.0,running,mortar_bond,10.0,10.0,10.0,10.0,230.0,75.0,90.0,10.0,10.0,16.0,4#10,0#0,0#0,0#0,525,#6@75,525,#6@75,#6@150,16,4#10,0#0,0#0,0#0,0.0,0#0@0,0.0,0#0@0,#6@100,16,4#12,1#12,2#12,1#12,0.0,0#0@0,0.0,0#0@0,#8@75,0.0,0#0@0,0#0@0,0#0@0,0#0@0,31.2,25.2,0.0,0.0,323.0,441.0,201.9,0.0,0.0,0.0,0.0,26.2,0.0,Cement: bicklayer lime mortar: sand  1:2:2,8.0,19.3,0.0,cyclic,3,increasing,custom,20.0,0.0,none,0,none,none,0.0,0.0,0.0,90,0.0088,0.02,76,0.0,Ductile flexural-compression failure with distributed cracking in masonry panel. Achieved 110% higher lateral resistance than Unit 1 (89.7 kN and -91.5 kN). Maximum story drift of 2.0% with only moderate strength degradation. Controlled yielding at column bases with limited frame deformation. Tapered joints effectively restrained joint opening.,"Load runs 7-8: Initial cracks at column bases and top beam from tensile axial forces, horizontal crack in mortar joint near top beam propagating as stepped crack parallel to tapered joints. Progressive X-shaped diagonal cracking showing truss mechanism development. Widespread distribution of thin cracks along mortar joints throughout panel. Minimal damage to tapered beam-column joints with only minor perpendicular cracks to diagonal reinforcement. Final stage: crack growth at column bases due to plastic deformations.",Equivalent diagonal strut mechanism in masonry panel with force transfer through tapered beam-column joints. Controlled plastic hinging at column bases through yielding of longitudinal reinforcement. Diagonal joint reinforcement effectively increased compressive strut width and restrained joint opening. Combined friction and dowel action across cracked interfaces at column bases. Load resistance controlled by tensile axial strength of columns.,"Load runs 7-8: Tensile cracks at column lower regions and top beam. Load run 14: X-shaped diagonal cracking pattern established in panel. Load runs 25-26: Vertical cracks at column bases from splitting stresses, crack formation at tapered joint ends perpendicular to diagonal reinforcement. Load runs 43-44: Yielding initiated at column bases (story drift 0.2%). Load runs 61-62: Yielding at beam bottom reinforcement ends, tension column in double curvature. Final cycles: Significant crack growth at column bases, 1-2 mm gap between top two brick layers, independent beam upward bending.","Maximum curvatures developed at both ends of tension column. Top beam bent upward from joint rotation. Beam elongation less significant than Unit 1 due to additional top reinforcement. Tensile strains concentrated at column bases due to reinforcement cutoff detail. Maximum tensile strain occurred during load run 61. Transverse reinforcement stresses remained below 80 MPa up to load run 60, slightly exceeding yield in final two cycles (maximum in both loading directions).",none,add tapered beam-column joints with diagonal reinforcement
67,1,0.6666666666666666,https://doi.org/10.1016/j.engstruct.2018.03.013,Experimental study on the contribution of masonry infill in the behavior of RC frame under seismic loading,"Arton D. Dautaj, Qani Kadiri, Naser Kabashi",2018,2200.0,2800.0,150.0,150.0,200.0,150.0,350,250,0.0,0.0,200,0.0,525,none,none,0.0,0.0,0.0,0.0,0.0,0.0,0.0,0.0,0.0,none,none,0.0,0.0,0.0,0.0,0.0,0.0,0.0,0.0,0.0,13.0,4#10,0#0,2#10,0#0,525,#6@75,600,#6@75,#6@150,13,4#10,0#0,2#10,0#0,825,#6@75,825,#6@75,#6@100,13,4#10,0#0,2#10,0#0,0.0,0#0@0,0.0,0#0@0,#6@75,0.0,0#0@0,0#0@0,0#0@0,0#0@0,24.5,0.0,0.0,0.0,620.0,0.0,0.0,0.0,0.0,0.0,0.0,0.0,0.0,none,0.0,0.0,0.0,cyclic,0,none,none,20.0,0.0,none,0,none,none,0.0,0.0,570.0,24.5,0.0215,0.0952,20,0.0,Flexural failure with formation of plastic hinges at the lower and upper parts of columns as expected for a bare RC frame without infill,Cracks developed at the lower and upper portions of both columns where plastic hinges formed,Ductile flexural failure characterized by yielding of reinforcement and plastic hinge formation at column ends,"Yielding initiated at 22kN lateral load (2.0% drift), progressing to maximum resistance of 24.5kN with displacement ductility of approximately 5.1",Strain concentrated at the expected plastic hinge locations at column ends with relatively uniform distribution along column height between hinges,none,none
68,2,0.6666666666666666,https://doi.org/10.1016/j.engstruct.2018.03.013,Experimental study on the contribution of masonry infill in the behavior of RC frame under seismic loading,"Arton D. Dautaj, Qani Kadiri, Naser Kabashi",2018,2200.0,2800.0,150.0,150.0,200.0,150.0,350,250,0.0,0.0,200,0.0,525,one_wythe,none,0.0,0.0,0.0,0.0,0.0,0.0,0.0,0.0,60.0,running,mortar_bond,5,5,5,5,250.0,200.0,120.0,5,5,13.0,4#10,0#0,2#10,0#0,525,#6@75,600,#6@75,#6@150,13,4#10,0#0,2#10,0#0,825,#6@75,825,#6@75,#6@100,13,4#10,0#0,2#10,0#0,0.0,0#0@0,0.0,0#0@0,#6@75,0.0,0#0@0,0#0@0,0#0@0,0#0@0,24.5,0.0,0.0,0.0,620.0,0.0,0.0,0.0,0.0,0.0,5.11,14.38,0.0,M10,14.8,0.0,0.0,cyclic,0,none,none,20.0,0.0,none,0,none,none,0.0,0.0,2480.0,94.17,0.019,0.057,70,0.0,"Combined failure mechanism involving shear failure of masonry infill, beam-column joint failure, and formation of flexural hinges in the middle of columns due to frame-infill interaction","Stepped diagonal cracks in masonry panel initiating at 49-56kN (0.30% drift), followed by cracks in left beam-column joint and mid-height of left column; cracks propagated in opposite diagonal direction upon load reversal",Shear degradation of masonry infill combined with flexural deformation concentrated in the middle of the left column and severe damage at beam-column joints; lower portion of left column remained nearly vertical due to infill restraint,"First diagonal cracks at fourth cycle, beam-column joint cracking during fourth cycle, progressive cracking in upper masonry and mid-height column during fifth cycle, reaching maximum load of 94.17kN at 1.9% drift","Non-uniform distribution with strain concentration in middle of left column rather than at ends; lower column portion restrained by masonry contact, causing unexpected mid-height plastic hinge formation",none,none
69,6,0.6666666666666666,https://doi.org/10.1016/j.engstruct.2018.03.013,Experimental study on the contribution of masonry infill in the behavior of RC frame under seismic loading,"Arton D. Dautaj, Qani Kadiri, Naser Kabashi",2018,2200.0,2800.0,150.0,150.0,200.0,150.0,350,250,0.0,0.0,200,0.0,525,one_wythe,none,0.0,0.0,0.0,0.0,0.0,0.0,0.0,0.0,60.0,running,mortar_bond,5,5,5,5,200.0,250,120.0,5,5,13.0,4#10,0#0,2#10,0#0,525,#6@75,600,#6@75,#6@150,13,4#10,0#0,2#10,0#0,825,#6@75,825,#6@75,#6@100,13,4#10,0#0,2#10,0#0,0.0,0#0@0,0.0,0#0@0,#6@75,0.0,0#0@0,0#0@0,0#0@0,0#0@0,24.5,0.0,0.0,0.0,620.0,0.0,0.0,0.0,0.0,0.0,14.38,5.11,0.0,M10,9.75,0.0,0.0,cyclic,0,none,none,20.0,0.0,none,0,none,none,0.0,0.0,3960.0,101,0.0128,0.038,80,0.0,"Shear failure of masonry infill with horizontally-oriented block voids, followed by flexural hinge formation in the middle of the left column, similar to Specimen 2 but with enhanced performance","Stepped cracks characteristic of hollow block masonry appeared at 65.2kN (0.26% drift); major damage during sixth cycle with stepped cracks propagating across entire panel, plus cracks in middle of left column and upper/lower portions of right column","Progressive shear degradation of masonry through stepped crack pattern, eventually leading to plastic hinge development in middle of left column at seventh cycle; superior bond in vertical joints due to horizontal void orientation contributed to slightly better performance","First crack at fifth cycle, major stepped cracking at sixth cycle reaching maximum load of 101.17kN at 1.275% drift, followed by strength degradation through seventh and eighth cycles",Lower portion of left column remained nearly vertical with flexural deformation concentrated in middle of column due to masonry-column interaction; good bonding in vertical joints provided enhanced load distribution compared to Specimen 2,none,none
70,8,0.6666666666666666,https://doi.org/10.1016/j.engstruct.2018.03.013,Experimental study on the contribution of masonry infill in the behavior of RC frame under seismic loading,"Arton D. Dautaj, Qani Kadiri, Naser Kabashi",2018,2200.0,2800.0,200.0,150.0,200.0,150.0,350,250,0.0,0.0,200,0.0,525,one_wythe,none,0.0,0.0,0.0,0.0,0.0,0.0,0.0,0.0,60.0,running,mortar_bond,5,5,5,5,250.0,200.0,120.0,5,5,13.0,4#10,0#0,2#10,0#0,525,#6@75,600,#6@75,#6@150,13,4#10,0#0,2#10,0#0,825,#6@75,825,#6@75,#6@100,13,4#10,0#0,2#10,0#0,0.0,0#0@0,0.0,0#0@0,#6@75,0.0,0#0@0,0#0@0,0#0@0,0#0@0,24.0,0.0,0.0,0.0,620.0,0.0,0.0,0.0,0.0,0.0,5.11,14.38,0.0,M10,13.7,0.0,0.0,cyclic,0,none,none,20.0,0.0,none,0,none,none,0.0,0.0,3600.0,99,0.0138,0.046,77,0.0,"Undesirable failure mechanism characterized by degradation of masonry infill combined with plastic hinge formation in the middle of the left column, indicating inadequate frame-to-infill strength ratio","First crack in masonry at 56.10kN (0.175% drift) during fifth cycle; stepped cracks propagated in upper masonry portion, followed by cracks appearing in middle of left column during sixth cycle at maximum load",Masonry infill degradation through shear failure combined with undesirable plastic hinge formation in middle of left column during eleventh cycle; frame-infill interaction resulted in unanticipated failure mechanism not intended by design,"Progressive cracking initiated at fifth cycle, maximum load of 99.0kN reached at sixth cycle (1.375% drift), continuing degradation and mid-column hinge formation by eleventh cycle; failure indicated need for enhanced shear reinforcement","Strain concentration in middle of left column where plastic hinge formed, rather than at column ends as intended by design; lower column remained relatively vertical due to masonry restraint",none,none
71,9,0.6666666666666666,https://doi.org/10.1016/j.engstruct.2018.03.013,Experimental study on the contribution of masonry infill in the behavior of RC frame under seismic loading,"Arton D. Dautaj, Qani Kadiri, Naser Kabashi",2018,2200.0,2800.0,200.0,150.0,200.0,150.0,350,250,0.0,0.0,200,0.0,525,one_wythe,none,0.0,0.0,0.0,0.0,0.0,0.0,0.0,0.0,60.0,running,mortar_bond,5,5,5,5,250.0,200.0,120.0,5,5,13.0,4#10,0#0,2#10,0#0,525,#6@75,600,#6@75,#6@150,13,4#10,0#0,2#10,0#0,825,#6@75,825,#6@75,#6@100,13,4#10,0#0,2#10,0#0,0.0,0#0@0,0.0,0#0@0,#6@75,0.0,0#0@0,0#0@0,0#0@0,0#0@0,24.5,0.0,0.0,0.0,620.0,0.0,0.0,0.0,0.0,0.0,5.11,14.38,0.0,M10,9.75,0.0,0.0,cyclic,0,none,none,20.0,0.0,none,0,none,none,0.0,0.0,4300.0,129,0.015,0.045,89,0.0,"Nearly identical to Specimen 8 with masonry degradation and plastic hinge in middle of left column, but with enhanced shear reinforcement to prevent premature column shear failure","First masonry crack at third cycle (54.8kN, 0.16% drift), left column cracks in fourth cycle, right column cracks in fifth cycle, accompanied by beam-column joint cracking progression","Similar undesirable mechanism as Specimen 8 despite enhanced shear reinforcement; masonry infill degradation followed by mid-height plastic hinge formation in left column, indicating frame lateral strength still insufficient relative to infill","Systematic crack progression through third to sixth cycles, reaching maximum load of 129.0kN at 1.5% drift (higher than Specimen 8 due to shear reinforcement), but similar ultimate failure mode",Strain concentrated in middle of left column similar to Specimen 8; enhanced shear reinforcement prevented premature shear failure but did not change overall failure mechanism,"Column shear reinforcement was enhanced compared to Specimen 8 using 6mm bars at 45mm spacing to prevent shear failure and ensure more ductile behavior, though the frame-to-infill strength ratio remained inadequate for desired failure mechanism",none
72,10,0.6666666666666666,https://doi.org/10.1016/j.engstruct.2018.03.013,Experimental study on the contribution of masonry infill in the behavior of RC frame under seismic loading,"Arton D. Dautaj, Qani Kadiri, Naser Kabashi",2018,2200.0,2800.0,250.0,150.0,250.0,150.0,350,250,0.0,0.0,200,0.0,525,one_wythe,none,0.0,0.0,0.0,0.0,0.0,0.0,0.0,0.0,60.0,running,mortar_bond,5,5,5,5,250.0,200.0,120.0,5,5,13.0,4#10,0#0,2#10,0#0,525,#6@75,600,#6@75,#6@150,13,4#10,0#0,2#10,0#0,825,#6@75,825,#6@75,#6@100,13,4#10,0#0,2#10,0#0,0.0,0#0@0,0.0,0#0@0,#6@75,0.0,0#0@0,0#0@0,0#0@0,0#0@0,25.0,0.0,0.0,0.0,620.0,0.0,0.0,0.0,0.0,0.0,5.11,14.38,0.0,M10,9.75,0.0,0.0,cyclic,0,none,none,20.0,0.0,none,0,none,none,0.0,0.0,4920.0,145,0.0148,0.047,98,0.0,Controlled desirable failure mechanism with masonry degradation followed by plastic hinge formation at discrete locations on top and bottom of columns as intended by design,"First crack appeared in cycle 6 at 96.8kN (0.24% drift), significantly higher than specimens with weaker frames due to increased normal force in bed joints from stronger frame","After masonry infill degradation, plastic hinges developed at the intended locations (top and bottom of columns) rather than at mid-height, demonstrating adequate frame-to-infill strength ratio of 0.93","Higher cracking load than Specimens 2, 8, and 9 due to increased frame strength; maximum load of 145kN at 1.475% drift; greater initial stiffness throughout loading history",Proper strain distribution with plastic hinges at column ends rather than mid-height; flexural strength increase in columns successfully prevented undesirable mid-height hinge formation,none,none
73,11,0.6666666666666666,https://doi.org/10.1016/j.engstruct.2018.03.013,Experimental study on the contribution of masonry infill in the behavior of RC frame under seismic loading,"Arton D. Dautaj, Qani Kadiri, Naser Kabashi",2018,2200.0,2700.0,150.0,150.0,200.0,150.0,350,250,0.0,0.0,200,0.0,525,one_wythe,none,0.0,0.0,0.0,0.0,0.0,0.0,0.0,0.0,60.0,running,mortar_bond,10,10,10,10,250.0,60.0,120.0,10,10,13.0,4#10,0#0,2#10,0#0,525,#6@75,600,#6@75,#6@150,13,4#10,0#0,2#10,0#0,825,#6@75,825,#6@75,#6@100,13,4#10,0#0,2#10,0#0,0.0,0#0@0,0.0,0#0@0,#6@75,0.0,0#0@0,0#0@0,0#0@0,0#0@0,24.0,0.0,0.0,0.0,620.0,0.0,0.0,0.0,0.0,0.0,0.0,18.3,0.0,M10,13.79,0.0,0.0,cyclic,0,none,none,20.0,0.0,none,0,none,none,0.0,0.0,3360.0,91,0.0136,0.057,71,0.0,"Complex failure mechanism involving masonry infill shear degradation, shear failure of upper portion of left column, flexural deformation in middle of left column, and hinge formation at bottom and middle of right column","First cracks in upper masonry portion at 45.80kN (0.105% drift) during fifth cycle, progressing to 55.10kN (0.125% drift); cracks developed through bed joints between solid brick units; upper windward column cracking during seventh cycle",Shear failure through bed joints of solid brick masonry combined with shear failure in upper portion of left column and flexural deformation in middle of same column; weak mortar-brick bond due to insufficient water and smooth brick surfaces contributed to premature failure,Rapid stiffness degradation from seventh cycle onward with large displacements for small force changes; maximum load of 91.00kN at 1.35% drift during eighth cycle; mortar separated from brick units without damaging units themselves,"Strain concentration in upper portion of left column where shear failure occurred, and in middle of left column where flexural hinge formed; failure pattern differed from hollow block specimens due to weaker bond strength",none,none
74,13,0.6666666666666666,https://doi.org/10.1016/j.engstruct.2018.03.013,Experimental study on the contribution of masonry infill in the behavior of RC frame under seismic loading,"Arton D. Dautaj, Qani Kadiri, Naser Kabashi",2018,2200.0,2800.0,300.0,150.0,300.0,150.0,350,250,0.0,0.0,200,0.0,525,one_wythe,none,0.0,0.0,0.0,0.0,0.0,0.0,0.0,0.0,60.0,running,mortar_bond,5,5,5,5,250.0,200.0,120.0,5,5,13.0,4#12.25,0#0,2#12.25,0#0,525,#6@75,600,#6@75,#6@150,13,4#12.25,0#0,2#12.25,0#0,825,#6@75,825,#6@75,#6@100,13,4#10,0#0,2#10,0#0,0.0,0#0@0,0.0,0#0@0,#6@75,0.0,0#0@0,0#0@0,0#0@0,0#0@0,24.5,0.0,0.0,0.0,590.0,0.0,0.0,0.0,0.0,0.0,6.7,19.47,0.0,M10,11.9,0.0,0.0,monotonic,0,none,none,20.0,0.0,none,0,none,none,0.0,0.0,4510.0,169,0.0188,0.064,100,0.0,"Controlled desirable failure mechanism with highest frame-to-infill strength ratio (1.61), characterized by masonry degradation followed by plastic hinge formation at top and bottom of columns as intended by design","First crack at 91.8kN (0.28% drift), highest cracking load among all specimens due to maximum normal force in bed joints from strongest frame","After masonry infill degradation, plastic hinges developed at discrete locations on top and bottom of columns rather than at mid-height, demonstrating adequate frame lateral strength prevented undesirable failure modes","Highest maximum load of 169kN at 1.875% drift among all specimens; greater initial stiffness than Specimens 2, 8, 9, and 10; progressive but controlled damage propagation throughout loading",Proper strain distribution with concentration at intended plastic hinge locations at column ends; significantly increased flexural strength of columns successfully achieved design objectives,none,none
75,S2B,0.25,http://hdl.handle.net/2142/14303,An Investigation of the Interaction of Reinforced Concrete Frames with Masonry Filler Walls,"A. E. Fiorato, M. A. Sozen, W. L. Gamble",1970,533.4,914.4,76.2,76.2,152.4,76.2,152.4,76.2,0.0,0.0,0.0,0.0,152.4,one_wythe,none,0.0,0.0,0.0,0.0,0.0,0.0,0.0,0.0,11.2,running,mortar_bond,2.54,3.048,2.54,3.048,47.752,13.716,22.352,3.048,2.54,10.707,4#4.4958,0#0,0#0,0#0,0.0,0#0@0,0.0,0#0@0,0#0@0,6.388,4#4.4958,0#0,0#0,0#0,0.0,0#0@0,0.0,0#0@0,0#0@0,12.573,4#6.35,1#6.35,0#0,1#6.35,0.0,0#0@0,0.0,0#0@0,0#0@0,0.0,0#0@0,0#0@0,0#0@0,0#0@0,32.4,0.0,0.0,0.0,292.3,363.3,0.0,0.0,0.0,0.0,0.0,108.2,0.0,1:5.25 cement:fine sand,10.1,31.7,0.0,monotonic,0,none,none,0.0,0.0,none,0,none,none,0.0,0.0,0.0,40.032,0.00417,0.0244,26.68,0.0,Diagonal tension failure of infill wall with corner crushing of compression column at peak load.,Initial horizontal flexural cracks at column bases in early loading stages. Diagonal tension cracks developed in wall panel from mid-height toward loaded corners at moderate load levels. Progressive widening of diagonal cracks with additional stepped cracking along mortar joints. Final extensive cracking throughout wall panel.,Diagonal strut action in infill wall with primary diagonal tension failure. Compression failure at loaded corners of frame-wall interface. Separation between frame and infill along tension diagonal. Column yielding at base in tension zone.,Early stages: Flexural cracks at column bases. Intermediate stages: First diagonal cracks in wall. Advanced stages: Rapid propagation of diagonal and stepped cracks. Peak load: Extensive wall cracking and corner crushing. Post-peak: Progressive degradation with widening cracks.,none,none,none
76,S2C,0.25,http://hdl.handle.net/2142/14303,An Investigation of the Interaction of Reinforced Concrete Frames with Masonry Filler Walls,"A. E. Fiorato, M. A. Sozen, W. L. Gamble",1970,533.4,914.4,76.2,76.2,152.4,76.2,152.4,76.2,0.0,0.0,0.0,0.0,152.4,one_wythe,window,393.7,190.5,184.15,95.25,0.0,0.0,0.0,0.0,11.2,running,mortar_bond,2.54,3.048,2.54,3.048,47.752,13.716,22.352,3.048,2.54,10.707,4#4.4958,0#0,0#0,0#0,0.0,0#0@0,0.0,0#0@0,0#0@0,6.388,4#4.4958,0#0,0#0,0#0,0.0,0#0@0,0.0,0#0@0,0#0@0,12.573,4#6.35,1#6.35,0#0,1#6.35,0.0,0#0@0,0.0,0#0@0,0#0@0,0.0,0#0@0,0#0@0,0#0@0,0#0@0,37.9,0.0,0.0,0.0,292.3,363.3,0.0,0.0,0.0,0.0,0.0,108.2,0.0,1:5.25 cement:fine sand,12.62,31.7,0.0,monotonic,0,none,none,0.0,0.0,none,0,none,none,0.0,0.0,0.0,31.13,0.0097,0.0194,17.79,0.0,Diagonal tension failure of infill wall with cracking concentrated around central opening reducing overall strength compared to solid wall.,Initial cracks at column bases in early loading. Diagonal cracks from corners of central opening toward loaded corners of frame at moderate loads. Extensive cracking around opening perimeter at higher loads. Stepped cracking along mortar joints connecting opening corners to frame corners.,Formation of compression struts from opening corners to loaded frame corners. Stress concentration at opening corners causing premature cracking. Reduced effective wall area due to large central opening. Tension failure of infill piers adjacent to opening. Limited frame-infill interaction compared to solid wall.,Early stages: Column base cracking. Intermediate stages: First cracks at opening corners. Advanced stages: Rapid crack propagation around opening. Peak load: Extensive cracking in piers beside opening. Post-peak: Crushing at compression corners and widening of diagonal cracks.,none,none,none
77,S2D,0.25,http://hdl.handle.net/2142/14303,An Investigation of the Interaction of Reinforced Concrete Frames with Masonry Filler Walls,"A. E. Fiorato, M. A. Sozen, W. L. Gamble",1970,533.4,914.4,76.2,76.2,152.4,76.2,152.4,76.2,0.0,0.0,0.0,0.0,152.4,one_wythe,window,25.4,330.2,368.3,25.4,0.0,0.0,0.0,0.0,11.2,running,mortar_bond,2.54,3.048,2.54,3.048,47.752,13.716,22.352,3.048,2.54,10.707,4#4.4958,0#0,0#0,0#0,0.0,0#0@0,0.0,0#0@0,0#0@0,6.388,4#4.4958,0#0,0#0,0#0,0.0,0#0@0,0.0,0#0@0,0#0@0,12.573,4#6.35,1#6.35,0#0,1#6.35,0.0,0#0@0,0.0,0#0@0,0#0@0,0.0,0#0@0,0#0@0,0#0@0,0#0@0,35.1,0.0,0.0,0.0,292.3,363.3,0.0,0.0,0.0,0.0,0.0,108.2,0.0,1:5.25 cement:fine sand,8.34,31.7,0.0,monotonic,0,none,none,0.0,0.0,none,0,none,none,0.0,0.0,0.0,26.24,0.0033,0.0167,15.12,0.0,Diagonal tension failure with sliding shear along horizontal mortar joints showing strength comparable to solid wall.,Column base cracks in early stages. Small vertical opening showed minimal effect on initial cracking. Diagonal tension cracks developed from mid-height toward corners at intermediate loads. Extensive horizontal sliding cracks along mortar bed joints at advanced loading. Stepped diagonal cracking pattern.,Diagonal compression strut action with shear sliding along horizontal mortar joints. Small opening had limited influence on global behavior. Horizontal joint sliding indicated weak bond strength. Combined diagonal tension and shear sliding failure mode. Compression crushing at loaded corners.,Early stages: Flexural cracks at bases. Intermediate stages: Diagonal cracks initiated. Advanced stages: Rapid development of horizontal sliding cracks. Peak load: Extensive joint sliding. Post-peak: Progressive sliding and diagonal crack widening with corner crushing.,none,none,none
78,S2E,0.25,http://hdl.handle.net/2142/14303,An Investigation of the Interaction of Reinforced Concrete Frames with Masonry Filler Walls,"A. E. Fiorato, M. A. Sozen, W. L. Gamble",1970,533.4,914.4,76.2,76.2,152.4,76.2,152.4,76.2,0.0,0.0,0.0,0.0,152.4,one_wythe,window,393.7,190.5,184.15,0,0.0,0.0,0.0,0.0,11.2,running,mortar_bond,2.54,3.048,2.54,3.048,47.752,13.716,22.352,3.048,2.54,10.707,4#4.4958,0#0,0#0,0#0,0.0,0#0@0,0.0,0#0@0,0#0@0,6.388,4#4.4958,0#0,0#0,0#0,0.0,0#0@0,0.0,0#0@0,0#0@0,12.573,4#6.35,1#6.35,0#0,1#6.35,0.0,0#0@0,0.0,0#0@0,0#0@0,0.0,0#0@0,0#0@0,0#0@0,0#0@0,41.4,0.0,0.0,0.0,292.3,363.3,0.0,0.0,0.0,0.0,0.0,108.2,0.0,1:5.25 cement:fine sand,9.86,31.7,0.0,monotonic,0,none,none,0.0,0.0,none,0,none,none,0.0,0.0,0.0,26.68,0.0036,0.0261,22.68,0.0,Combined flexural and diagonal tension failure with opening at bottom of wall reducing strength and altering failure mechanism.,Initial column flexural cracks in early loading. Bottom opening created distinct upper wall panel behavior. Diagonal cracks in upper wall panel at moderate loads. Cracks radiating from opening top corners at higher loads. Vertical splitting cracks in narrow piers below upper panel.,Upper wall panel acted as deep beam spanning between columns. Bottom opening eliminated direct diagonal strut from base. Compression arch formed in upper wall panel. Narrow piers at bottom experienced high vertical compression and splitting. Reduced lateral stiffness compared to solid wall.,Early stages: Column base cracking. Intermediate stages: Diagonal cracks in upper panel. Advanced stages: Progressive cracking from opening corners. Peak load: Extensive upper panel cracking. Post-peak: Crushing of narrow bottom piers and upper panel diagonal cracks widening.,none,none,none
79,S2G,0.25,http://hdl.handle.net/2142/14303,An Investigation of the Interaction of Reinforced Concrete Frames with Masonry Filler Walls,"A. E. Fiorato, M. A. Sozen, W. L. Gamble",1970,533.4,914.4,76.2,76.2,152.4,76.2,152.4,76.2,0.0,0.0,0.0,0.0,152.4,one_wythe,window,25.4,330.2,368.3,25.4,0.0,0.0,0.0,0.0,11.2,running,mortar_bond,2.54,3.048,2.54,3.048,47.752,13.716,22.352,3.048,2.54,10.707,4#4.4958,0#0,0#0,0#0,0.0,0#0@0,0.0,0#0@0,0#0@0,6.388,4#4.4958,0#0,0#0,0#0,0.0,0#0@0,0.0,0#0@0,0#0@0,12.573,4#6.35,1#6.35,0#0,1#6.35,0.0,0#0@0,0.0,0#0@0,0#0@0,0.0,0#0@0,0#0@0,0#0@0,0#0@0,38.6,0.0,0.0,0.0,292.3,363.3,0.0,0.0,0.0,0.0,0.0,108.2,0.0,1:5.25 cement:fine sand,8.89,31.7,0.0,monotonic,0,none,none,0.0,0.0,none,0,none,none,0.0,0.0,0.0,28.69,0.00278,0.11389,11.12,0.0,Diagonal tension failure with horizontal sliding shear along mortar joints showing strength similar to solid wall specimens.,Column base flexural cracks in early loading. Small vertical opening had minimal effect. Diagonal tension cracks from mid-height toward corners at moderate loads. Pronounced horizontal sliding cracks along bed joints at higher loads. Stepped diagonal pattern following mortar joints. Extensive cracking at peak load.,Diagonal compression strut action with significant horizontal joint sliding. Small opening did not substantially alter diagonal strut mechanism. Weak horizontal mortar joints governed failure mode. Combined diagonal tension and bed joint sliding. Compression crushing at loaded frame-wall interface corners.,Early stages: Column base cracking. Intermediate stages: Diagonal cracks initiated in wall. Advanced stages: Progressive development of horizontal sliding along bed joints. Peak load: Extensive joint sliding and diagonal cracking. Post-peak: Continued sliding and corner crushing with strength degradation.,none,none,none
80,S2H,0.25,http://hdl.handle.net/2142/14303,An Investigation of the Interaction of Reinforced Concrete Frames with Masonry Filler Walls,"A. E. Fiorato, M. A. Sozen, W. L. Gamble",1970,533.4,914.4,76.2,76.2,152.4,76.2,152.4,76.2,0.0,0.0,0.0,0.0,152.4,one_wythe,none,0.0,0.0,0.0,0.0,0.0,0.0,0.0,0.0,11.2,running,mortar_bond,2.54,3.048,2.54,3.048,47.752,13.716,22.352,3.048,2.54,10.707,4#4.4958,0#0,0#0,0#0,0.0,0#0@0,0.0,0#0@0,0#0@0,6.388,4#4.4958,0#0,0#0,0#0,0.0,0#0@0,0.0,0#0@0,0#0@0,12.573,4#6.35,1#6.35,0#0,1#6.35,0.0,0#0@0,0.0,0#0@0,0#0@0,0.0,0#0@0,0#0@0,0#0@0,0#0@0,31.4,0.0,0.0,0.0,292.3,363.3,0.0,0.0,0.0,0.0,0.0,108.2,0.0,1:5.25 cement:fine sand,9.38,31.7,0.0,monotonic,0,none,none,0.0,0.0,none,0,none,none,0.0,0.0,0.0,22.24,0.00417,0.02389,23.35,0.0,Diagonal tension failure of solid infill wall with compression corner crushing showing typical infilled frame behavior.,Initial horizontal flexural cracks at column bases in early loading. Diagonal tension cracks developed from mid-height toward loaded corners at moderate loads. Progressive widening and propagation of diagonal cracks at higher loads. Stepped cracking along mortar joints in diagonal pattern. Final extensive cracking with separation along tension diagonal.,Classical diagonal compression strut action in solid infill. Diagonal tension failure perpendicular to compression strut direction. Separation between frame and infill along tension diagonal. Compression crushing at loaded corners where strut bears against frame. Column flexural yielding at base in tension zone.,"Early stages: Column flexural cracking. Intermediate stages: Diagonal cracks initiated and propagated. Advanced stages: Rapid crack widening approaching peak load. Peak load: Major diagonal crack fully developed. Post-peak: Progressive crushing at compression corners, widening of major diagonal crack, and frame-infill separation.",none,none,none
81,S2I,0.25,http://hdl.handle.net/2142/14303,An Investigation of the Interaction of Reinforced Concrete Frames with Masonry Filler Walls,"A. E. Fiorato, M. A. Sozen, W. L. Gamble",1970,533.4,914.4,76.2,76.2,152.4,76.2,152.4,76.2,0.0,0.0,0.0,0.0,152.4,one_wythe,none,0.0,0.0,0.0,0.0,0.0,0.0,0.0,0.0,11.2,running,mortar_bond,2.54,3.048,2.54,3.048,47.752,13.716,22.352,3.048,2.54,10.707,4#4.4958,0#0,0#0,0#0,0.0,0#0@0,0.0,0#0@0,0#0@0,6.388,4#4.4958,0#0,0#0,0#0,0.0,0#0@0,0.0,0#0@0,0#0@0,12.573,4#6.35,1#6.35,0#0,1#6.35,0.0,0#0@0,0.0,0#0@0,0#0@0,0.0,0#0@0,0#0@0,0#0@0,0#0@0,29.7,0.0,0.0,0.0,292.3,363.3,0.0,0.0,0.0,0.0,0.0,108.2,0.0,1:5.25 cement:fine sand,7.24,31.7,0.0,monotonic,0,none,none,0.0,0.0,none,0,none,none,0.0,0.0,0.0,28.467,0.00694,0.02444,21.805,0.0,Diagonal tension failure of solid infill wall with corner crushing exhibiting typical diagonal strut behavior.,Column base horizontal flexural cracks in early loading stages. Diagonal tension cracks from mid-height toward loaded frame corners at intermediate loads. Progressive stepped cracking along horizontal and vertical mortar joints forming diagonal pattern at higher loads. Extensive cracking throughout wall at peak load. Major diagonal crack with significant width.,Diagonal compression strut mechanism with solid infill wall. Diagonal tension failure perpendicular to principal compression. Frame-infill separation along tension diagonal. Crushing and local failure at loaded corners where diagonal strut bears on frame. Tension column yielding at base with crack opening.,"Early stages: Initial column base cracking. Intermediate stages: Gradual diagonal crack development. Advanced stages: Accelerated crack propagation and widening. Peak load: Major diagonal crack fully developed throughout wall. Post-peak: Severe corner crushing, crack widening, and loss of infill integrity.",none,none,none
82,01,0.5,https://doi.org/10.14256/JCE.1614.2016,Cyclic testing of single-span weak frames with masonry infill,"Goran Gazić, Vladimir Sigmund",2016,1500.0,2150.0,150.0,125.0,200.0,125.0,425,225,0.0,0.0,200,225,225,none,none,0.0,0.0,0.0,0.0,0.0,0.0,0.0,0.0,0.0,none,none,0.0,0.0,0.0,0.0,0.0,0.0,0.0,0.0,0.0,17.8,4#8,0#0,0#0,0#0,0.0,0#0@0,0.0,0#0@0,#3.2@100,17.8,4#8,2#8,2#8,2#8,500,#3.2@100,500,#3.2@100,#3.2@200,17.8,4#12,2#12,2#12,2#12,0.0,0#0@0,0.0,0#0@0,#3.2@150,0.0,0#0@0,0#0@0,0#0@0,0#0@0,16.0,0.0,0.0,0.0,500.0,0.0,0.0,0.0,0.0,0.0,0.0,0.0,0.0,none,0.0,0.0,0.0,cyclic,2,increasing,custom,105.0,0.0,none,0,none,none,0.0,0.0,0.0,45,0.0115,0.0146,43,0.0,Shear cracking of column (SC). Ultimate failure caused by shear failure of one of the columns at LS_3.,Tensile cracks at beam-column joints progressing to full-depth column cracks. Shear failure cracks crossing the column depth from opposite sides.,"Tensile cracking initiated at LS_1 and LS_2, followed by shear failure of column at LS_3 due to inadequate transverse reinforcement in non-seismically designed weak frame.",LS_1 (IDR=0.19-0.31%): First significant cracks crossing at least half column depth. LS_2 (IDR=0.81-0.88%): Cracks from opposite column sides connect. LS_3 (IDR=1.31%): Complete shear failure of column.,none,none,none
83,02,0.5,https://doi.org/10.14256/JCE.1614.2016,Cyclic testing of single-span weak frames with masonry infill,"Goran Gazić, Vladimir Sigmund",2016,1500.0,2150.0,150.0,125.0,200.0,125.0,425,225,0.0,0.0,200,225,225,none,none,0.0,0.0,0.0,0.0,0.0,0.0,0.0,0.0,0.0,none,none,0.0,0.0,0.0,0.0,0.0,0.0,0.0,0.0,0.0,17.8,4#8,0#0,0#0,0#0,0.0,0#0@0,0.0,0#0@0,#3.2@150,17.8,4#8,2#8,2#8,2#8,500,#3.2@100,500,#3.2@100,#3.2@200,17.8,4#12,2#12,2#12,2#12,0.0,0#0@0,0.0,0#0@0,#3.2@150,0.0,0#0@0,0#0@0,0#0@0,0#0@0,16.0,0.0,0.0,0.0,500.0,0.0,0.0,0.0,0.0,0.0,0.0,0.0,0.0,none,0.0,0.0,0.0,cyclic,2,increasing,custom,175.0,0.0,none,0,none,none,0.0,0.0,0.0,0.0,0.0,0.0,0.0,0.0,none,none,none,none,none,none,not tested
84,03,0.5,https://doi.org/10.14256/JCE.1614.2016,Cyclic testing of single-span weak frames with masonry infill,"Goran Gazić, Vladimir Sigmund",2016,1500.0,2250.0,250.0,125.0,200.0,125.0,425,225,0.0,0.0,200,175,175,none,none,0.0,0.0,0.0,0.0,0.0,0.0,0.0,0.0,0.0,none,none,0.0,0.0,0.0,0.0,0.0,0.0,0.0,0.0,0.0,17.8,4#8,1#8,0#0,1#8,0.0,0#0@0,0.0,0#0@0,#3.2@100,17.8,4#8,2#8,2#8,2#8,500,#3.2@100,500,#3.2@100,#3.2@200,17.8,4#12,2#12,2#12,2#12,0.0,0#0@0,0.0,0#0@0,#3.2@150,0.0,0#0@0,0#0@0,0#0@0,0#0@0,16.0,0.0,0.0,0.0,500.0,0.0,0.0,0.0,0.0,0.0,0.0,0.0,0.0,none,0.0,0.0,0.0,cyclic,2,increasing,custom,175.0,0.0,none,0,none,none,0.0,0.0,0.0,138,0.0108,0.0161,117,0.0,Shear cracking of column (SC) at LS_3. Increased column stiffness (β=1.95) resulted in higher ultimate drift capacity compared to O1 frame before column shear failure.,Tensile cracks at beam-column joints. Progressive cracking leading to full-depth column cracks connecting from opposite sides. Shear failure pattern in column.,Tensile cracking at LS_1 and LS_2 in beam-column joint regions. Ultimate shear failure of column at LS_3 due to inadequate transverse reinforcement typical of non-seismically designed frames.,LS_1 (IDR=0.23-0.43%): First significant cracks crossing at least half column depth. LS_2 (IDR=0.96-1.07%): Cracks from opposite sides connect. LS_3 (IDR=1.62%): Column shear failure. Higher drift capacity than O1 due to increased column stiffness.,Strain concentrated at beam-column joints and critical column sections. Higher column stiffness (β=1.95) altered strain distribution compared to O1 frame.,none,none
85,01_bpm,0.5,https://doi.org/10.14256/JCE.1614.2016,Cyclic testing of single-span weak frames with masonry infill,"Goran Gazić, Vladimir Sigmund",2016,1500.0,2150.0,150.0,125.0,200.0,125.0,425,225,0.0,0.0,200,225,225,one_wythe,none,0.0,0.0,0.0,0.0,0.0,0.0,0.0,0.0,60.0,running,mortar_bond,10,10,10,10,250.0,90.0,120.0,10,10,17.8,4#8,0#0,0#0,0#0,0.0,0#0@0,0.0,0#0@0,#3.2@100,17.8,4#8,2#8,2#8,2#8,500,#3.2@100,500,#3.2@100,#3.2@200,17.8,4#12,2#12,2#12,2#12,0.0,0#0@0,0.0,0#0@0,#3.2@150,0.0,0#0@0,0#0@0,0#0@0,0#0@0,16.0,0.0,0.0,0.0,500.0,0.0,0.0,0.0,0.0,0.0,0.0,18.8,0.0,Cement:Lime,5.1,4.6,0.0,cyclic,2,increasing,custom,105.0,0.0,none,0,none,none,0.0,0.0,0.0,162,0.0029,0.009,101,0.0,"Corner crushing of masonry infill (CC) leading to infill failure at LS_3. Crushing concentrated at frame-infill interface along shear failure plane, causing significant lateral strength degradation.",Diagonal cracks at upper corners oriented 65-70° from approximately one-half column height. Cracks propagated through infill from opposite corners with severe crushing at loaded corners. Central infill remained relatively undamaged.,"Diagonal compression damage mode initiated at LS_1. Progressive corner crushing began at LS_2 and continued until LS_3. Crushing dominated at frame-infill interface, ultimately leading to loss of composite action and bare frame behavior at drifts exceeding 1%.","LS_1 (IDR=0.09-0.13%): Diagonal compression cracks at upper corners. LS_2 (IDR=0.27%): Corner crushing initiated. LS_3 (IDR=0.85-1.04%): Severe crushing along shear failure plane, composite action lost, out-of-plane stability questionable.",Strain concentrated in diagonal strut from loaded to unloaded corners. High strain concentrations at upper and lower corners where crushing occurred. Relatively low strain in central portion of infill wall.,none,none
86,01_bpm*,0.5,https://doi.org/10.14256/JCE.1614.2016,Cyclic testing of single-span weak frames with masonry infill,"Goran Gazić, Vladimir Sigmund",2016,1500.0,2150.0,150.0,125.0,200.0,125.0,425,225,0.0,0.0,200,225,225,one_wythe,TODO,0.0,0.0,0.0,0.0,0.0,0.0,0.0,0.0,60.0,running,mortar_bond,10.0,10.0,10.0,10.0,250.0,90.0,120.0,10.0,10.0,17.8,4#8,0#0,0#0,0#0,0.0,0#0@0,0.0,0#0@0,#3.2@100,17.8,4#8,2#8,2#8,2#8,500,#3.2@100,500,#3.2@100,#3.2@200,17.8,4#12,2#12,2#12,2#12,0.0,0#0@0,0.0,0#0@0,#3.2@150,0.0,0#0@0,0#0@0,0#0@0,0#0@0,16.0,0.0,0.0,0.0,500.0,0.0,0.0,0.0,0.0,0.0,0.0,18.8,0.0,Cement:Lime,5.1,4.6,0.0,cyclic,2,increasing,custom,105.0,0.0,none,0,none,none,0.0,0.0,0.0,156,0.0029,0.0113,82.5,0.0,Corner crushing of masonry infill (CC) leading to infill failure at LS_3. Similar to O1_bpm with damage concentrated at frame-infill interface causing composite action loss.,Diagonal cracks at upper corners oriented 65-70° from mid-column height. Severe crushing at loaded corners. Pattern similar to O1_bpm despite different loading history caused by load application error.,"Diagonal compression initiated at LS_1, transitioning to corner crushing at LS_2 progressing to severe crushing at LS_3. Frame-infill interface crushing dominated failure mechanism leading to loss of composite action.","LS_1 (IDR=0.08-0.15%): Diagonal compression at corners. LS_2 (IDR=0.27-0.31%): Corner crushing begins. LS_3 (IDR=0.88-1.00%): Severe crushing, strength degradation, composite action lost.",Strain concentrated along diagonal compression strut path. High strain at corner crushing zones. Low strain in undamaged central infill region.,none,none
