Repository: Vachan-Vanian/FRESCO-database

# FRESCO Database

**An open database for fiber and polymer strengthening of infilled RC frame systems**

## Overview

FRESCO (Fiber REinforced Strengthening COmposite Database) is a comprehensive open-source database designed to systematically organize experimental data on infilled RC frame systems, with integrated modeling capabilities for simulating advanced composite strengthening interventions such as Fiber Reinforced Polymers (FRP), Textile Reinforced Mortars (TRM), and other fiber-based solutions. The database employs open-source practices while providing high-quality output that is fully compatible with leading software packages such as ANSYS SpaceClaim.

File: Database/fresco_v1.csv (part 5 of 9)
87,01_cpm,0.5,https://doi.org/10.14256/JCE.1614.2016,Cyclic testing of single-span weak frames with masonry infill,"Goran Gazić, Vladimir Sigmund",2016,1500.0,2150.0,150.0,125.0,200.0,125.0,425,225,0.0,0.0,200,225,225,one_wythe,none,0.0,0.0,0.0,0.0,0.0,0.0,0.0,0.0,60.0,running,mortar_bond,10.0,10.0,10.0,10.0,250.0,65.0,120.0,10.0,10.0,17.8,4#8,0#0,0#0,0#0,0.0,0#0@0,0.0,0#0@0,#3.2@100,17.8,4#8,2#8,2#8,2#8,500,#3.2@100,500,#3.2@100,#3.2@200,17.8,4#12,2#12,2#12,2#12,0.0,0#0@0,0.0,0#0@0,#3.2@150,0.0,0#0@0,0#0@0,0#0@0,0#0@0,16.0,0.0,0.0,0.0,500.0,0.0,0.0,0.0,0.0,0.0,0.0,20.4,0.0,Cement:Lime,5.1,5.2,0.0,cyclic,2,increasing,custom,105.0,0.0,none,0,none,none,0.0,0.0,0.0,184,0.0159,0.0159,184,0.0,"Shear cracking of frame beam (SC) leading to infill failure at LS_3. Masonry infill maintained sufficient integrity throughout testing, with failure ultimately caused by shear failure of frame beam.",Bed joint sliding shear cracks at LS_1 transitioning to horizontal sliding shear throughout infill at LS_2. Multiple horizontal and stepped diagonal cracks through mortar joints. Frame exhibited shear cracks in beam at failure.,"Shear damage modes (SS to HSS transition) dominated masonry response. Robust solid clay units prevented crushing, maintaining infill integrity and participation in lateral load resistance up to LS_3. Frame beam shear failure determined ultimate capacity.",LS_1 (IDR=0.16-0.17%): Bed joint sliding shear initiated. LS_2 (IDR=0.39-0.41%): Horizontal sliding shear throughout infill height. LS_3 (IDR=1.70%): Infill maintained integrity while beam developed shear failure.,Distributed strain pattern across multiple horizontal joints showing horizontal sliding shear mechanism. Strain distribution more uniform compared to hollow unit specimens. Progressive activation of horizontal joints visible in ARAMIS measurements from IDR=0.15% to 1%.,none,none
88,01_bvm,0.5,https://doi.org/10.14256/JCE.1614.2016,Cyclic testing of single-span weak frames with masonry infill,"Goran Gazić, Vladimir Sigmund",2016,1500.0,2150.0,150.0,125.0,200.0,125.0,425,225,0.0,0.0,200,225,225,one_wythe,none,0.0,0.0,0.0,0.0,0.0,0.0,0.0,0.0,60.0,running,mortar_bond,10.0,10.0,10.0,10.0,250.0,90.0,120.0,10.0,10.0,17.8,4#8,0#0,0#0,0#0,0.0,0#0@0,0.0,0#0@0,#3.2@100,17.8,4#8,2#8,2#8,2#8,500,#3.2@100,500,#3.2@100,#3.2@200,17.8,4#12,2#12,2#12,2#12,0.0,0#0@0,0.0,0#0@0,#3.2@150,0.0,0#0@0,0#0@0,0#0@0,0#0@0,16.0,0.0,0.0,0.0,500.0,0.0,0.0,0.0,0.0,0.0,0.0,18.8,0.0,Lime,0.5,0.8,0.0,cyclic,0,none,none,105.0,0.0,none,0,none,none,0.0,0.0,0.0,78,0.0026,0.0157,46,0.0,Corner crushing of masonry infill (CC) leading to infill failure at LS_3. Weak lime mortar resulted in earlier cracking but similar ultimate crushing failure mode as cement-lime mortar specimens.,Diagonal compression cracks appeared at significantly lower drift (IDR=0.06%) compared to cement-lime specimens. Progressive corner crushing with damage concentrated at frame-infill interface.,"Diagonal compression initiated early due to weak lime mortar. Transition to horizontal sliding shear at LS_2, then corner crushing at LS_3. Weak mortar caused earlier damage initiation but similar ultimate failure mechanism.","LS_1 (IDR=0.06%): Early diagonal compression due to weak mortar. LS_2 (IDR=0.08-0.16%): Horizontal sliding shear. LS_3 (IDR=1.00-1.06%): Corner crushing, composite action lost despite reaching similar ultimate drift as strong mortar.",Diagonal strain concentration from loaded to unloaded corners. Earlier strain development compared to cement-lime mortar due to lower mortar strength. High strain at crushing zones.,none,none
89,01_cvm,0.5,https://doi.org/10.14256/JCE.1614.2016,Cyclic testing of single-span weak frames with masonry infill,"Goran Gazić, Vladimir Sigmund",2016,1500.0,2150.0,150.0,125.0,200.0,125.0,425,225,0.0,0.0,200,225,225,one_wythe,none,0.0,0.0,0.0,0.0,0.0,0.0,0.0,0.0,60.0,running,mortar_bond,10.0,10.0,10.0,10.0,250.0,65.0,120.0,10.0,10.0,17.8,4#8,0#0,0#0,0#0,0.0,0#0@0,0.0,0#0@0,#3.2@100,17.8,4#8,2#8,2#8,2#8,500,#3.2@100,500,#3.2@100,#3.2@200,17.8,4#12,2#12,2#12,2#12,0.0,0#0@0,0.0,0#0@0,#3.2@150,0.0,0#0@0,0#0@0,0#0@0,0#0@0,16.0,0.0,0.0,0.0,500.0,0.0,0.0,0.0,0.0,0.0,0.0,18.8,0.0,Lime,0.5,0.8,0.0,cyclic,2,increasing,custom,105.0,0.0,none,0,none,none,0.0,0.0,0.0,38,0.0018,0.0177,36,0.0,"Shear cracking of frame column (SC) leading to frame failure at LS_3. Despite weak lime mortar, solid clay units maintained infill integrity, with ultimate failure occurring in frame column through shear mechanism.",Bed joint sliding shear at LS_1 transitioning to horizontal sliding shear at LS_2. Multiple horizontal cracks through weak lime mortar joints. Frame column developed crossing shear cracks at failure.,"Shear sliding dominated infill behavior (SS to HSS). Robust solid units compensated for weak mortar, maintaining sufficient integrity. Frame column shear failure determined ultimate capacity despite weak infill mortar.","LS_1 (IDR=0.08-0.09%): Bed joint sliding in weak mortar. LS_2 (IDR=0.16-0.18%): Horizontal sliding shear widespread. LS_3 (IDR=1.80%): Maintained high drift capacity, infill integrity preserved, column shear failure.",Distributed horizontal strain across multiple weak mortar joints. More pronounced sliding at joints compared to cement-lime mortar. Solid units maintained strain distribution capability.,none,none
90,01_b,0.5,https://doi.org/10.14256/JCE.1614.2016,Cyclic testing of single-span weak frames with masonry infill,"Goran Gazić, Vladimir Sigmund",2016,1500.0,2150.0,150.0,125.0,200.0,125.0,425,225,0.0,0.0,200,225,225,one_wythe,none,0.0,0.0,0.0,0.0,0.0,0.0,0.0,0.0,60.0,running,mortar_bond,0.0,0.0,0.0,0.0,250.0,90.0,120.0,0.0,0.0,17.8,4#8,0#0,0#0,0#0,0.0,0#0@0,0.0,0#0@0,#3.2@100,17.8,4#8,2#8,2#8,2#8,500,#3.2@100,500,#3.2@100,#3.2@200,17.8,4#12,2#12,2#12,2#12,0.0,0#0@0,0.0,0#0@0,#3.2@150,0.0,0#0@0,0#0@0,0#0@0,0#0@0,16.0,0.0,0.0,0.0,500.0,0.0,0.0,0.0,0.0,0.0,0.0,18.8,0.0,-,0.0,0.0,0.0,cyclic,2,increasing,custom,105.0,0.0,none,0,none,none,0.0,0.0,0.0,62,0.0129,0.0171,56,0.0,No failure mode reached. Testing stopped at LS_1 despite reaching relatively large drift of 1.7%. Only first significant cracking observed without progression to yielding or failure.,Limited cracking pattern. Densely laid hollow units without mortar showed minimal damage despite 1.7% drift. Load transfer mechanism provided solely by friction at unit contact planes.,Friction-based load transfer between units without mortar bonding. Specimen not subjected to loading until failure. Mechanism insufficient to develop significant strength or progress beyond initial cracking.,LS_1 only observed. No progression to LS_2 or LS_3 despite 1.7% drift. Minimal damage development. Effective elastic stiffness increased only 1.2 times compared to bare frame. Maximum lateral strength increased only 1.25 times.,Strain distribution shown in ARAMIS measurements revealed primarily horizontal strain bands corresponding to friction slip between unit contact planes. Distributed strain pattern across unit interfaces rather than concentrated diagonal strut or crushing zones.,none,none
91,02_cpm,0.5,https://doi.org/10.14256/JCE.1614.2016,Cyclic testing of single-span weak frames with masonry infill,"Goran Gazić, Vladimir Sigmund",2016,1500.0,2150.0,150.0,125.0,200.0,125.0,425,225,0.0,0.0,200,225,225,one_wythe,none,0.0,0.0,0.0,0.0,0.0,0.0,0.0,0.0,60.0,running,mortar_bond,10.0,10.0,10.0,10.0,250.0,65.0,120.0,10.0,10.0,17.8,4#8,0#0,0#0,0#0,0.0,0#0@0,0.0,0#0@0,#3.2@150,17.8,4#8,2#8,2#8,2#8,500,#3.2@100,500,#3.2@100,#3.2@200,17.8,4#12,2#12,2#12,2#12,0.0,0#0@0,0.0,0#0@0,#3.2@150,0.0,0#0@0,0#0@0,0#0@0,0#0@0,16.0,0.0,0.0,0.0,500.0,0.0,0.0,0.0,0.0,0.0,0.0,20.4,0.0,Cement:Lime,5.1,0.18,0.0,cyclic,2,increasing,custom,105.0,0.0,none,0,none,none,0.0,0.0,0.0,188,0.0032,0.0092,197,0.0,"Shear cracking of frame column (SC) leading to frame failure at LS_3. Detrimental influence of masonry infill with inadequate transverse reinforcement caused premature shear/axial failure of column. Post-failure, specimen maintained 75% of lateral strength through infill load redistribution.","Bed joint sliding shear at LS_1, horizontal sliding shear at LS_2 throughout infill. Frame column exhibited shear failure cracks. Infill maintained integrity despite heavy damage, with no out-of-plane instability observed.",Shear damage modes (SS to HSS) in infill. Inadequate column transverse reinforcement (50% reduction from O1_cpm) combined with masonry infill interaction caused premature column failure. Infill load redistribution prevented complete collapse.,"LS_1 (IDR=0.15-0.16%): Bed joint sliding shear. LS_2 (IDR=0.41-0.46%): Horizontal sliding shear. LS_3 (IDR=0.99%): Premature column shear/axial failure (70% drift reduction vs O1_cpm), but infill maintained post-failure stability.",Distributed strain across horizontal mortar joints showing sliding shear mechanism. Column exhibited high strain concentration at failure zone. Post-failure vertical load redistribution to infill increased shear friction.,none,none
92,03_bpm,0.5,https://doi.org/10.14256/JCE.1614.2016,Cyclic testing of single-span weak frames with masonry infill,"Goran Gazić, Vladimir Sigmund",2016,1500.0,2250.0,250.0,125.0,200.0,125.0,425,225,0.0,0.0,200,175,175,one_wythe,none,0.0,0.0,0.0,0.0,0.0,0.0,0.0,0.0,60.0,running,mortar_bond,10.0,10.0,10.0,10.0,250.0,90.0,120.0,10.0,10.0,17.8,4#8,1#8,0#0,1#8,0.0,0#0@0,0.0,0#0@0,#3.2@100,17.8,4#8,2#8,2#8,2#8,500,#3.2@100,500,#3.2@100,#3.2@200,17.8,4#12,2#12,2#12,2#12,0.0,0#0@0,0.0,0#0@0,#3.2@150,0.0,0#0@0,0#0@0,0#0@0,0#0@0,16.0,0.0,0.0,0.0,500.0,0.0,0.0,0.0,0.0,0.0,0.0,18.8,0.0,Cement:Lime,5.1,0.42,0.0,cyclic,2,increasing,custom,175.0,0.0,none,0,none,none,0.0,0.0,0.0,225,0.0043,0.0188,153,0.0,"Corner crushing of masonry infill (CC) leading to infill failure at LS_3. Higher frame stiffness (β=1.95) changed damage mode at LS_2 from corner crushing to sliding shear, but ultimate failure remained infill crushing.","Diagonal cracks at upper corners oriented 65-70° at LS_1. At LS_2, diagonal cracks propagated throughout entire infill from opposite corners through mortar bed and head joints. Severe crushing concentrated at frame-infill interface and along shear failure plane.",Diagonal compression at LS_1. Transition to sliding shear (SS) at LS_2 due to increased frame column stiffness affecting stress distribution. Progressive crushing at LS_3 along shear failure plane causing composite action loss at drifts exceeding 1%.,"LS_1 (IDR=0.12-0.19%): Diagonal compression at corners. LS_2 (IDR=0.28-0.38%): Sliding shear throughout infill (different from O1_bpm). LS_3 (IDR=0.89-1.03%): Severe crushing, strength degradation, bare frame behavior.","Initially diagonal strain concentration. At LS_2, strain distribution shifted to sliding shear pattern. At failure, high strain at crushing zones near frame-infill interface.",none,none
93,03_cpm,0.5,https://doi.org/10.14256/JCE.1614.2016,Cyclic testing of single-span weak frames with masonry infill,"Goran Gazić, Vladimir Sigmund",2016,1500.0,2250.0,250.0,125.0,200.0,125.0,425,225,0.0,0.0,200,175,175,one_wythe,TODO,0.0,0.0,0.0,0.0,0.0,0.0,0.0,0.0,60.0,running,mortar_bond,10.0,10.0,10.0,10.0,250.0,65.0,120.0,10.0,10.0,17.8,4#8,1#8,0#0,1#8,0.0,0#0@0,0.0,0#0@0,#3.2@100,17.8,4#8,2#8,2#8,2#8,500,#3.2@100,500,#3.2@100,#3.2@200,17.8,4#12,2#12,2#12,2#12,0.0,0#0@0,0.0,0#0@0,#3.2@150,0.0,0#0@0,0#0@0,0#0@0,0#0@0,16.0,0.0,0.0,0.0,500.0,0.0,0.0,0.0,0.0,0.0,0.0,20.4,0.0,Cement:Lime,5.1,0.18,0.0,cyclic,2,increasing,custom,175.0,0.0,none,0,none,none,0.0,0.0,0.0,291,0.011,0.011,291,0.0,Shear cracking of frame beam (SC) leading to frame failure at LS_3. Solid clay infill maintained integrity throughout testing. Ultimate failure by shear failure of beam rather than column due to frame geometry (β=1.95).,"Bed joint sliding shear cracks at LS_1, transitioning to extensive horizontal sliding shear at LS_2. Multiple horizontal and stepped diagonal cracks through mortar joints. Frame beam exhibited crossing shear cracks at failure.","Shear damage modes (SS to HSS transition) in masonry. Robust solid units prevented crushing, maintaining infill participation in lateral resistance. Increased column stiffness (β=1.95) shifted ultimate failure from column to beam shear.","LS_1 (IDR=0.15-0.19%): Bed joint sliding shear. LS_2 (IDR=0.50-0.56%): Horizontal sliding shear throughout height. LS_3 (IDR=1.35%): Infill integrity maintained, beam shear failure occurred.",Distributed strain across multiple horizontal mortar joints indicating sliding shear mechanism. More uniform strain distribution compared to hollow unit specimens. Strain progressively activated across infill height.,none,none
94,04_bpm,0.5,https://doi.org/10.14256/JCE.1614.2016,Cyclic testing of single-span weak frames with masonry infill,"Goran Gazić, Vladimir Sigmund",2016,1525.0,2250.0,250.0,125.0,250.0,125.0,425,225,0.0,0.0,175,175,175,one_wythe,none,0.0,0.0,0.0,0.0,0.0,0.0,0.0,0.0,60.0,running,mortar_bond,10.0,10.0,10.0,10.0,250.0,90.0,120.0,10.0,10.0,17.8,4#8,1#8,2#8,1#8,0.0,0#0@0,0.0,0#0@0,#3.2@100,17.8,4#8,2#8,2#8,2#8,500,#3.2@100,500,#3.2@100,#3.2@200,17.8,4#12,2#12,2#12,2#12,0.0,0#0@0,0.0,0#0@0,#3.2@150,0.0,0#0@0,0#0@0,0#0@0,0#0@0,16.0,0.0,0.0,0.0,500.0,0.0,0.0,0.0,0.0,0.0,0.0,18.8,0.0,Cement:Lime,5.1,0.42,0.0,cyclic,2,increasing,custom,175.0,0.0,none,0,none,none,0.0,0.0,0.0,259,0.0032,0.0171,141,0.0,"Corner crushing of masonry infill (CC) leading to infill failure at LS_3. Similar to O3_bpm, with diagonal cracks progressing to sliding shear then crushing. Higher column longitudinal reinforcement did not affect infill-dominated failure mode.",Diagonal cracks at upper corners at 65-70° angle at LS_1. Diagonal cracks propagated throughout infill through mortar joints at LS_2. Severe crushing at frame-infill interface and along shear failure plane at LS_3.,"Diagonal compression at LS_1. Sliding shear (SS) at LS_2 due to frame properties. Progressive crushing along shear failure plane at LS_3 causing composite action loss. Response dominated by masonry infill, not frame reinforcement variation.","LS_1 (IDR=0.16-0.20%): Diagonal compression at corners. LS_2 (IDR=0.28-0.29%): Sliding shear throughout. LS_3 (IDR=0.93-0.94%): Severe crushing, strength degradation, bare frame behavior at drifts exceeding 1%.","Initial diagonal strain concentration transitioning to sliding shear pattern. At failure, high strain at crushing zones. Similar to O3_bpm despite different frame reinforcement.",none,none
95,04_cpm,0.5,https://doi.org/10.14256/JCE.1614.2016,Cyclic testing of single-span weak frames with masonry infill,"Goran Gazić, Vladimir Sigmund",2016,1525.0,2250.0,250.0,125.0,250.0,125.0,425,225,0.0,0.0,175,175,175,one_wythe,none,0.0,0.0,0.0,0.0,0.0,0.0,0.0,0.0,60.0,running,mortar_bond,10.0,10.0,10.0,10.0,250.0,65.0,120.0,10.0,10.0,17.8,4#8,1#8,2#8,1#8,0.0,0#0@0,0.0,0#0@0,#3.2@100,17.8,4#8,2#8,2#8,2#8,500,#3.2@100,500,#3.2@100,#3.2@200,17.8,4#12,2#12,2#12,2#12,0.0,0#0@0,0.0,0#0@0,#3.2@150,0.0,0#0@0,0#0@0,0#0@0,0#0@0,16.0,0.0,0.0,0.0,500.0,0.0,0.0,0.0,0.0,0.0,0.0,20.4,0.0,Cement:Lime,5.1,0.18,0.0,cyclic,2,increasing,custom,175.0,0.0,none,0,none,none,0.0,0.0,0.0,222.2,0.0174,0.0174,222.2,0.0,"Shear cracking of frame beam (SC) leading to frame failure at LS_3. Solid clay infill maintained integrity. Ultimate failure by beam shear similar to O3_cpm, indicating frame geometry (β=1.95) more influential than longitudinal reinforcement ratio.","Bed joint sliding shear at LS_1, extensive horizontal sliding shear at LS_2. Multiple horizontal and stepped diagonal cracks through mortar joints with infill integrity maintained. Frame beam developed crossing shear cracks at failure.","Shear damage modes (SS to HSS) in masonry with robust solid units preventing crushing. Infill maintained participation in lateral resistance throughout. Beam shear failure determined capacity, consistent with other specimens having β=1.95.","LS_1 (IDR=0.08-0.24%): Bed joint sliding shear. LS_2 (IDR=0.43-0.50%): Horizontal sliding shear. LS_3 (IDR=1.62%): High drift capacity maintained, infill integrity preserved, beam shear failure.",Distributed strain across multiple horizontal mortar joints showing sliding shear. More uniform distribution than hollow units. Progressive joint activation across height similar to O3_cpm.,none,none
96,Bare A,0.5,https://hdl.handle.net/1911/13956,In-Plane Cyclic Response of Reinforced Concrete Frames with Unreinforced Masonry Infills,Sarah Haider,1995,2324.1,2514.6,254.0,254.0,254.0,254.0,431.8,354,0.0,0.0,330.2,330.2,350,none,none,0.0,0.0,0.0,0.0,0.0,0.0,0.0,0.0,0.0,none,none,0.0,0.0,0.0,0.0,0.0,0.0,0.0,0.0,0.0,21.95,4#19.05,0#0,0#0,0#0,0.0,0#0@0,0.0,0#0@0,#9.525@127,21.95,4#19.05,0#0,2#19.05,0#0,0.0,0#0@0,0.0,0#0@0,#9.525@127,21.95,4#19.05,1#19.05,2#19.05,1#19.05,304.79999999999995,#12.7@101.6,304.79999999999995,#12.7@101.6,#12.7@215.9,0.0,0#0@0,0#0@0,0#0@0,0#0@0,34.3,0.0,0.0,0.0,337.8,"[503, 4, 'MPa']",0.0,0.0,0.0,0.0,0.0,0.0,0.0,none,0.0,0.0,0.0,cyclic,3,increasing,custom,0.0,0.0,none,0,none,none,0.0,0.0,4880.0,62.63,0.01,0.01,62.63,0.0,Ductile frame behavior with plastic hinge formation at beam-column joints. Symmetrical crack pattern developed at critical locations with cracks forming at beam-column interfaces.,Symmetrical cracks at beam-column joints observed for both forward and reverse loading directions. Cracks developed at critical locations due to lateral load application.,Progressive cracking at joints with new cracks forming during first load cycle and existing cracks widening and extending on subsequent cycles.,"Initial cracking at 0.043 in drift, followed by progressive crack widening and extension with repeated cycling. Stiffness decreased after initial cracking and continued to decrease with subsequent cycles.",none,none,none
97,Bare B,0.5,https://hdl.handle.net/1911/13956,In-Plane Cyclic Response of Reinforced Concrete Frames with Unreinforced Masonry Infills,Sarah Haider,1995,2324.1,2514.6,304.8,304.8,254.0,254.0,431.8,404.8,0.0,0.0,330.2,330.2,350,none,none,0.0,0.0,0.0,0.0,0.0,0.0,0.0,0.0,0.0,none,none,0.0,0.0,0.0,0.0,0.0,0.0,0.0,0.0,0.0,21.95,4#19.05,0#0,0#0,0#0,0.0,0#0@0,0.0,0#0@0,#9.525@127,21.95,4#19.05,0#0,2#19.05,0#0,0.0,0#0@0,0.0,0#0@0,#9.525@127,21.95,4#19.05,1#19.05,2#19.05,1#19.05,304.79999999999995,#12.7@101.6,304.79999999999995,#12.7@101.6,#12.7@215.9,0.0,0#0@0,0#0@0,0#0@0,0#0@0,35.2,0.0,0.0,0.0,337.8,503.4,0.0,0.0,0.0,0.0,0.0,0.0,0.0,none,0.0,0.0,0.0,cyclic,3,increasing,custom,0.0,0.0,none,0,none,none,0.0,0.0,7700.0,96.74,0.01,0.01,96.74,0.0,Ductile frame behavior with higher strength capacity due to larger column dimensions (12x12 inches vs 10x10 inches). Stable hysteretic loops with minimal pinching observed.,Symmetrical crack patterns at beam-column joints for forward and reverse loading. Similar pattern to Frame A but with higher load capacity.,Progressive joint cracking with formation of plastic hinges. Stiffer frame exhibited fatter hysteretic loops indicating greater energy dissipation.,Initial cracking followed by progressive stiffness degradation. Strength and stiffness for successive cycles at constant drift were smaller than initial loading values. Maximum deformation of 0.865 inches achieved.,none,none,none
98,Bare C,0.5,https://hdl.handle.net/1911/13956,In-Plane Cyclic Response of Reinforced Concrete Frames with Unreinforced Masonry Infills,Sarah Haider,1995,2324.1,2057.4,254,254,254.0,254.0,431.8,404.8,0.0,0.0,330.2,330.2,350,none,none,0.0,0.0,0.0,0.0,0.0,0.0,0.0,0.0,0.0,none,none,0.0,0.0,0.0,0.0,0.0,0.0,0.0,0.0,0.0,21.95,4#19.05,0#0,0#0,0#0,0.0,0#0@0,0.0,0#0@0,#9.525@127,21.95,4#19.05,0#0,2#19.05,0#0,0.0,0#0@0,0.0,0#0@0,#9.525@127,21.95,4#19.05,1#19.05,2#19.05,1#19.05,304.79999999999995,#12.7@101.6,304.79999999999995,#12.7@101.6,#12.7@215.9,0.0,0#0@0,0#0@0,0#0@0,0#0@0,37.5,0.0,0.0,0.0,337.8,503.4,0.0,0.0,0.0,0.0,0.0,0.0,0.0,none,0.0,0.0,0.0,cyclic,3,increasing,custom,0.0,0.0,none,0,none,none,0.0,0.0,5210.0,62.81,0.01,0.01,62.81,0.0,Ductile frame behavior with aspect ratio of 0.75 (lower than Frames A and B). Frame exhibited stable hysteretic response with little pinching.,Symmetrical crack development at critical sections including beam-column joints. Crack pattern influenced by smaller opening width (61 inches).,Flexural cracking at joints with progressive widening under cyclic loading. New cracks formed on first cycle with extension on subsequent cycles.,Progressive stiffness degradation after initial cracking at 0.041 in drift. Continued stiffness decrease with subsequent load cycles.,none,none,none
99,Bare D,0.5,https://hdl.handle.net/1911/13956,In-Plane Cyclic Response of Reinforced Concrete Frames with Unreinforced Masonry Infills,Sarah Haider,1995,2324.1,2057.4,304.8,304.8,254.0,304.8,431.8,404.8,0.0,0.0,330.2,330.2,350,none,none,0.0,0.0,0.0,0.0,0.0,0.0,0.0,0.0,0.0,none,none,0.0,0.0,0.0,0.0,0.0,0.0,0.0,0.0,0.0,21.95,4#19.05,0#0,0#0,0#0,0.0,0#0@0,0.0,0#0@0,#9.525@127,21.95,4#19.05,0#0,2#19.05,0#0,0.0,0#0@0,0.0,0#0@0,#9.525@127,21.95,4#19.05,1#19.05,2#19.05,1#19.05,304.79999999999995,#12.7@101.6,304.79999999999995,#12.7@101.6,#12.7@215.9,0.0,0#0@0,0#0@0,0#0@0,0#0@0,38.2,0.0,0.0,0.0,337.8,503.4,0.0,0.0,0.0,0.0,0.0,0.0,0.0,none,0.0,0.0,0.0,cyclic,3,increasing,custom,0.0,0.0,none,0,none,none,0.0,0.0,7430.0,98.74,0.01,0.01,98.74,0.0,Ductile frame behavior with lowest aspect ratio (0.70) and increased column stiffness. Higher strength capacity compared to frames with similar column dimensions.,Symmetrical cracking at beam-column joints. Smallest opening width (57 inches) influenced crack distribution.,Joint cracking with plastic hinge formation. Stiffer frame with higher moment capacity exhibited greater load resistance.,Initial cracking at 0.037 in drift followed by progressive damage. Stiffness degradation with repeated cycling but maintained higher overall stiffness than more flexible frames.,none,none,none
100,A-1,0.5,https://hdl.handle.net/1911/13956,In-Plane Cyclic Response of Reinforced Concrete Frames with Unreinforced Masonry Infills,Sarah Haider,1995,2324.1,2514.6,254.0,254.0,254.0,254.0,431.8,354,0.0,0.0,330.2,330.2,350,one_wythe,none,0.0,0.0,0.0,0.0,0.0,0.0,0.0,0.0,44.45,running,mortar_bond,5,5,5,5,193.7,57.2,88.9,5,5,21.95,4#19.05,0#0,0#0,0#0,0.0,0#0@0,0.0,0#0@0,#9.525@127,21.95,4#19.05,0#0,2#19.05,0#0,0.0,0#0@0,0.0,0#0@0,#9.525@127,21.95,4#19.05,1#19.05,2#19.05,1#19.05,304.79999999999995,#12.7@101.6,304.79999999999995,#12.7@101.6,#12.7@215.9,0.0,0#0@0,0#0@0,0#0@0,0#0@0,34.3,0.0,0.0,0.0,337.8,503.4,0.0,0.0,0.0,0.0,0.0,38.88,0.0,Type S,18.74,6.8,0.0,cyclic,3,increasing,custom,0.0,0.0,none,0,none,none,0.0,0.0,0.0,223,0.01,0.04,138.9,0.0,Buckling failure of infill acting as diagonal compression strut with out-of-plane deformation. Formation of plastic hinges at base of tension column with extensive concrete crushing. High amplitude in-plane drifts resulted in out-of-plane failure.,Boundary separation cracking symmetrical for forward and reverse loading initiated at unloaded corners. First diagonal crack at 0.5% drift at panel center. Horizontal bedding cracks at midheight adjacent to tension column at 1.0% drift. Vertical tension cracks near beam-compression column junction at 1.5% drift.,Initial boundary separation followed by diagonal strut action. Primary diagonal strut degradation led to secondary compression strut development. Buckling of degraded compression struts governed final failure with crushing and out-of-plane fall-out of core bricks at strut intersections.,First distress at 0.25% drift with panel-frame separation. Diagonal cracking at 0.5% drift. Horizontal bedding cracks at 1.0% drift from tensile stress transfer. Vertical cracks at 1.5% drift defining secondary strut limits. Maximum strength at 1.0% drift followed by progressive crushing and loosening.,none,none,none
101,B-1,0.5,https://hdl.handle.net/1911/13956,In-Plane Cyclic Response of Reinforced Concrete Frames with Unreinforced Masonry Infills,Sarah Haider,1995,2324.1,2514.6,304.8,304.8,254.0,254.0,431.8,404.8,0.0,0.0,330.2,330.2,350,one_wythe,none,0.0,0.0,0.0,0.0,0.0,0.0,0.0,0.0,44.45,running,mortar_bond,5,5,5,5,193.7,57.2,88.9,5,5,21.95,4#19.05,0#0,0#0,0#0,0.0,0#0@0,0.0,0#0@0,#9.525@127,21.95,4#19.05,0#0,2#19.05,0#0,0.0,0#0@0,0.0,0#0@0,#9.525@127,21.95,4#19.05,1#19.05,2#19.05,1#19.05,304.79999999999995,#12.7@101.6,304.79999999999995,#12.7@101.6,#12.7@215.9,0.0,0#0@0,0#0@0,0#0@0,0#0@0,35.2,0.0,0.0,0.0,337.8,503.4,0.0,0.0,0.0,0.0,0.0,38.88,0.0,Type S,18.74,6.8,0.0,cyclic,3,increasing,custom,0.0,0.0,none,0,none,none,0.0,0.0,0.0,272.8,0.015,0.04,206.4,0.0,Out-of-plane buckling failure of infill panel after complete separation from bounding frame. Test terminated at 4.0% drift due to severe out-of-plane tilting. Similar buckling behavior to A-1 with aspect ratio near 1.0.,Boundary separation cracking symmetrical for forward and reverse loading. First diagonal step crack at 0.5% drift at panel center where diagonal tension was maximum. Distributed diagonal cracking pattern.,Diagonal compression strut action after boundary separation. Progressive strut degradation with crushing at intersections. Buckling of compression struts led to complete panel separation and out-of-plane tilting.,Initial distress at 0.25% drift with tensile separation at panel-frame interface. Diagonal cracking at 0.5% drift. Progressive crack widening and extension with load cycling. Maximum strength at 1.5% drift. Severe degradation beyond 2.0% drift culminating in complete separation at 4.0%.,none,none,none
102,C-2,0.5,https://hdl.handle.net/1911/13956,In-Plane Cyclic Response of Reinforced Concrete Frames with Unreinforced Masonry Infills,Sarah Haider,1995,2324.1,2057.4,254,254,254.0,254.0,431.8,404.8,0.0,0.0,330.2,330.2,350,one_wythe,none,0.0,0.0,0.0,0.0,0.0,0.0,0.0,0.0,44.45,running,mortar_bond,5,5,5,5,193.7,57.2,88.9,5,5,21.95,4#19.05,0#0,0#0,0#0,0.0,0#0@0,0.0,0#0@0,#9.525@127,21.95,4#19.05,0#0,2#19.05,0#0,0.0,0#0@0,0.0,0#0@0,#9.525@127,21.95,4#19.05,1#19.05,2#19.05,1#19.05,304.79999999999995,#12.7@101.6,304.79999999999995,#12.7@101.6,#12.7@215.9,0.0,0#0@0,0#0@0,0#0@0,0#0@0,37.5,0.0,0.0,0.0,337.8,503.4,0.0,0.0,0.0,0.0,0.0,38.88,0.0,Type S,18.74,6.8,0.0,cyclic,3,increasing,custom,0.0,0.0,none,0,none,none,0.0,0.0,0.0,176.4,0.015,0.015,176.4,0.0,Test abandoned due to extensive base beam cracking and loss of anchorage to reaction frame. More distributed diagonal cracking observed with development of secondary strut mechanism after primary strut degradation.,Boundary separation cracking symmetrical for forward and reverse loading. First diagonal crack at 0.5% drift for positive loading but delayed until 1.0% drift for negative loading due to base slip. More distributed diagonal cracking compared to specimens with higher aspect ratios.,Diagonal strut action with more distributed cracking pattern. Secondary strut mechanism developed after primary diagonal degraded. Base beam failure governed overall response rather than infill failure.,Initial panel-frame separation at 0.25% drift. Asymmetric diagonal cracking (0.5% vs 1.0%) due to base slip issues. Progressive distributed cracking with repeated cycling. Extensive base beam cracking led to test termination before ultimate infill capacity reached.,none,none,none
103,D-2,0.5,https://hdl.handle.net/1911/13956,In-Plane Cyclic Response of Reinforced Concrete Frames with Unreinforced Masonry Infills,Sarah Haider,1995,2324.1,2057.4,304.8,304.8,254.0,304.8,431.8,404.8,0.0,0.0,330.2,330.2,350,one_wythe,none,0.0,0.0,0.0,0.0,0.0,0.0,0.0,0.0,44.45,running,mortar_bond,5,5,5,5,193.7,57.2,88.9,5,5,21.95,4#19.05,0#0,0#0,0#0,0.0,0#0@0,0.0,0#0@0,#9.525@127,21.95,4#19.05,0#0,2#19.05,0#0,0.0,0#0@0,0.0,0#0@0,#9.525@127,21.95,4#19.05,1#19.05,2#19.05,1#19.05,304.79999999999995,#12.7@101.6,304.79999999999995,#12.7@101.6,#12.7@215.9,0.0,0#0@0,0#0@0,0#0@0,0#0@0,38.2,0.0,0.0,0.0,337.8,503.4,0.0,0.0,0.0,0.0,0.0,38.88,0.0,Type S,18.74,6.8,0.0,cyclic,3,increasing,custom,0.0,0.0,none,0,none,none,0.0,0.0,0.0,240.2,0.015,0.04,174.5,0.0,Widely distributed diagonal cracking attributed to greater bounding frame stiffness and lower aspect ratio (0.70). More distributed failure pattern compared to near-square infills A-1 and B-1.,Boundary separation cracking symmetrical for forward and reverse loading. First diagonal crack at 0.5% drift. Widely distributed diagonal cracks throughout panel rather than concentrated along single diagonal. Multiple parallel diagonal cracks observed.,Diagonal compression strut action with better distribution due to stiffer confining frame. Multiple strut mechanisms developed simultaneously. Less pronounced buckling behavior compared to A-1 and B-1 due to lower aspect ratio and stiffer frame.,Initial distress at 0.25% drift with boundary separation. Diagonal cracking at 0.5% drift with progressive distribution of additional cracks. Maximum strength at 1.5% drift. More gradual strength degradation post-peak compared to higher aspect ratio specimens.,none,none,none
104,B,0.3333333333333333,https://doi.org/10.1080/13632460701299138,Influence of Masonry Strength and Openings on Infilled R/C Frames Under Cycling Loading,"D. J. Kakaletsis, C. G. Karayannis",2008,1000.0,1500.0,150.0,150.0,200.0,100.0,500,150,0.0,0.0,0.0,0.0,250,none,none,0.0,0.0,0.0,0.0,0.0,0.0,0.0,0.0,0.0,none,none,0.0,0.0,0.0,0.0,0.0,0.0,0.0,0.0,0.0,15.0,4#5.6,1#5.6,2#5.6,1#5.6,0.0,0#0@0,0.0,0#0@0,#3@34,15,4#5.6,0#0,2#5.6,0#0,360,#3@40,360,#3@40,#3@66,30,4#5.6,2#5.6,8#5.6,2#5.6,420,#3@60,420,#3@60,#3@136.6,0.0,0#0@0,0#0@0,0#0@0,0#0@0,28.5,0.0,0.0,0.0,390.5,0.0,0.0,0.0,0.0,0.0,0.0,0.0,0.0,none,0.0,0.0,0.0,cyclic,2,increasing,none,50.0,0.0,none,0,none,none,0.0,0.0,8340.0,44.27,0.0155,0.0405,33.89,0.0,"Flexural failure with plastic hinge formation at column ends and beam ends, followed by concrete spalling and crushing in columns at high drift levels","Flexural cracks first appeared at the bottom of the left column at 0.4% drift, followed by cracks at beam ends near column faces at 0.6% drift, with bottom beam cracks appearing before top cracks","Formation of plastic hinges at predicted critical locations (column tops, column bottoms, and beam ends) following the distribution of applied moments",Initial cracking at column base (0.4% drift) -> beam cracking near column face (0.6% drift) -> progressive crack widening -> spalling and crushing of concrete in columns (2.8% drift),"Largest moments and smallest axial compression occurred at the bottom of the left column, leading to first crack formation at this location",none,manual add stirrups at beam-column joint
105,S,0.3333333333333333,https://doi.org/10.1080/13632460701299138,Influence of Masonry Strength and Openings on Infilled R/C Frames Under Cycling Loading,"D. J. Kakaletsis, C. G. Karayannis",2008,1000.0,1500.0,150.0,150.0,200.0,100.0,500,150,0.0,0.0,0.0,0.0,250,one_wythe,none,0.0,0.0,0.0,0.0,0.0,0.0,0.0,0.0,30.0,running,mortar_bond,6.0,6.0,6.0,6.0,93.0,60.0,60.0,6.0,6.0,15.0,4#5.6,1#5.6,2#5.6,1#5.6,0.0,0#0@0,0.0,0#0@0,#3@34,15,4#5.6,0#0,2#5.6,0#0,360,#3@40,360,#3@40,#3@66,30,4#5.6,2#5.6,8#5.6,2#5.6,420,#3@60,420,#3@60,#3@136.6,0.0,0#0@0,0#0@0,0#0@0,0#0@0,28.5,0.0,0.0,0.0,390.5,0.0,0.0,0.0,0.0,0.0,0.0,3.1,0.0,M1 cement: lime: sand 1:1:6,1.53,2.63,0.0,cyclic,2,increasing,none,50.0,0.0,none,0,none,none,0.0,0.0,20710.0,81.46,0.0092,0.0398,28.93,0.0,"Infill-dominated failure characterized by internal crushing of the masonry panel, with plastic hinges developing in columns while lower column portions were braced by the bottom wall segment","Inclined cracks at approximately 45° angle in top compression corners at 0.3% drift, followed by horizontal sliding cracks along bed joints near mid-height of panel","Internal crushing in the infill dominated the failure at 1.9% drift, with plastic hinges forming at column tops and bottoms between 0.4-1.1% drift",Initial diagonal/sliding cracks in compression corners (0.3% drift) -> horizontal sliding cracks at mid-height -> plastic hinge development in columns (0.4-1.1% drift) -> progressive internal crushing of infill (1.9% drift),"Compressive strains concentrated in diagonal compression zones of the infill, with flexural strains in columns developing above the braced lower portions",none,manual add stirrups at beam-column joint
106,IS,0.3333333333333333,https://doi.org/10.1080/13632460701299138,Influence of Masonry Strength and Openings on Infilled R/C Frames Under Cycling Loading,"D. J. Kakaletsis, C. G. Karayannis",2008,1000.0,1500.0,150.0,150.0,200.0,100.0,500,150,0.0,0.0,0.0,0.0,250,one_wythe,none,0.0,0.0,0.0,0.0,0.0,0.0,0.0,0.0,26.0,running,mortar_bond,6.0,6.0,6.0,6.0,95.0,45.0,52.0,6.0,6.0,15.0,4#5.6,1#5.6,2#5.6,1#5.6,0.0,0#0@0,0.0,0#0@0,#3@34,15,4#5.6,0#0,2#5.6,0#0,360,#3@40,360,#3@40,#3@66,30,4#5.6,2#5.6,8#5.6,2#5.6,420,#3@60,420,#3@60,#3@136.6,0.0,0#0@0,0#0@0,0#0@0,0#0@0,28.5,0.0,0.0,0.0,390.5,0.0,0.0,0.0,0.0,0.0,0.0,26.4,0.0,M1 cement: lime: sand 1:1:6,1.75,15.18,0.0,cyclic,2,increasing,none,50.0,0.0,none,0,none,none,0.0,0.0,21840.0,72.92,0.0136,0.04,46,0.0,"Infill sliding failure along bed joints, with plastic hinges developing in columns while the stronger masonry exhibited different failure characteristics compared to weak infill","Inclined cracks at approximately 45° angle in top compression corners at 0.3% drift, followed by horizontal sliding cracks along bed joints near panel mid-height","Sliding of infill along bed joints dominated the failure at 1.4% drift, while plastic hinges formed at column tops and bottoms between 0.4-1.1% drift",Initial diagonal/sliding cracks (0.3% drift) -> horizontal sliding crack development -> plastic hinge formation in columns (0.4-1.1% drift) -> dominant sliding failure along bed joints (1.4% drift),"Better distribution of cracking throughout the strong infill compared to weak infill, with compressive strains in diagonal zones and sliding strains along horizontal bed joints",none,manual add stirrups at beam-column joint
107,WO2,0.3333333333333333,https://doi.org/10.1080/13632460701299138,Influence of Masonry Strength and Openings on Infilled R/C Frames Under Cycling Loading,"D. J. Kakaletsis, C. G. Karayannis",2008,1000.0,1500.0,150.0,150.0,200.0,100.0,500,150,0.0,0.0,0.0,0.0,250,one_wythe,window,300,330,450,330,0.0,0.0,0.0,0.0,30.0,running,mortar_bond,6.0,6.0,6.0,6.0,93.0,60.0,60.0,6.0,6.0,15.0,4#5.6,1#5.6,2#5.6,1#5.6,0.0,0#0@0,0.0,0#0@0,#3@34,15,4#5.6,0#0,2#5.6,0#0,360,#3@40,360,#3@40,#3@66,30,4#5.6,2#5.6,8#5.6,2#5.6,420,#3@60,420,#3@60,#3@136.6,0.0,0#0@0,0#0@0,0#0@0,0#0@0,28.5,0.0,0.0,0.0,390.5,0.0,0.0,0.0,0.0,0.0,0.0,3.1,0.0,M1 cement: lime: sand 1:1:6,1.53,2.63,0.0,cyclic,2,increasing,none,50.0,0.0,none,0,none,none,0.0,0.0,14550.0,66.56,0.0111,0.0409,38,0.0,"Combined failure of masonry piers through interior crushing at 2.0% drift and corner crushing at 3.5% drift, with plastic hinges in columns and sliding failure in wall segments above and below the window opening","Major diagonal/sliding cracks in infill at 0.3-0.4% drift, flexural cracks in column external faces above bottom segment (up to 330mm height) and between beam and window top, with beam cracks at mid-span rather than near columns","Interior crushing of piers from shear failure at 2.0% drift, followed by corner crushing at one or both piers at 3.5% drift, while bottom and upper wall segments failed by sliding along bed joints",First major diagonal/sliding crack (0.3-0.4% drift) -> plastic hinges in columns (0.4-0.9% drift) -> sliding failure in wall segments -> interior pier crushing (2.0% drift) -> corner crushing of piers (3.5% drift),"Columns braced by bottom wall segment up to opening height, with compressive bearing from upper segment at beam-column intersection, resulting in strut formation in piers",none,manual add stirrups at beam-column joint
108,IWO2,0.3333333333333333,https://doi.org/10.1080/13632460701299138,Influence of Masonry Strength and Openings on Infilled R/C Frames Under Cycling Loading,"D. J. Kakaletsis, C. G. Karayannis",2008,1000.0,1500.0,150.0,150.0,200.0,100.0,500,150,0.0,0.0,0.0,0.0,250,one_wythe,window,300,330,450,330,0.0,0.0,0.0,0.0,26.0,running,mortar_bond,6.0,6.0,6.0,6.0,95.0,45.0,52.0,6.0,6.0,15.0,4#5.6,1#5.6,2#5.6,1#5.6,0.0,0#0@0,0.0,0#0@0,#3@34,15,4#5.6,0#0,2#5.6,0#0,360,#3@40,360,#3@40,#3@66,30,4#5.6,2#5.6,8#5.6,2#5.6,420,#3@60,420,#3@60,#3@136.6,0.0,0#0@0,0#0@0,0#0@0,0#0@0,28.5,0.0,0.0,0.0,390.5,0.0,0.0,0.0,0.0,0.0,0.0,26.4,0.0,M1 cement: lime: sand 1:1:6,1.75,15.18,0.0,cyclic,2,increasing,none,50.0,0.0,none,0,none,none,0.0,0.0,20880.0,68.13,0.0201,0.0396,38,0.0,"Diagonal sliding failure of masonry piers at 1.3% drift, with plastic hinges in columns and shear sliding in wall segments flanking the window opening","Major diagonal/sliding cracks in infill at 0.3-0.4% drift, flexural cracks in column external faces above bottom segment and between beam and window top, beam cracking at mid-span due to strut formation in piers","Diagonal sliding of piers dominated the failure at 1.3% drift, while bottom and upper wall segments failed in sliding along bed joints, with plastic hinges forming in columns at 0.4-0.9% drift",First major diagonal/sliding crack (0.3-0.4% drift) -> plastic hinges in columns (0.4-0.9% drift) -> sliding in wall segments -> diagonal sliding failure of piers (1.3% drift) with more favorable crack distribution than weak infill,"Better distribution of cracking in strong masonry piers compared to weak infill, with diagonal shear strains in piers and sliding strains in upper and lower wall segments",none,manual add stirrups at beam-column joint
109,DO2,0.3333333333333333,https://doi.org/10.1080/13632460701299138,Influence of Masonry Strength and Openings on Infilled R/C Frames Under Cycling Loading,"D. J. Kakaletsis, C. G. Karayannis",2008,1000.0,1500.0,150.0,150.0,200.0,100.0,500,150,0.0,0.0,0.0,0.0,250,one_wythe,door,0.0,0.0,0.0,0.0,300,640,450,0,30.0,running,mortar_bond,6.0,6.0,6.0,6.0,93.0,60.0,60.0,6.0,6.0,15.0,4#5.6,1#5.6,2#5.6,1#5.6,0.0,0#0@0,0.0,0#0@0,#3@34,15,4#5.6,0#0,2#5.6,0#0,360,#3@40,360,#3@40,#3@66,30,4#5.6,2#5.6,8#5.6,2#5.6,420,#3@60,420,#3@60,#3@136.6,0.0,0#0@0,0#0@0,0#0@0,0#0@0,28.5,0.0,0.0,0.0,390.5,0.0,0.0,0.0,0.0,0.0,0.0,3.1,0.0,M1 cement: lime: sand 1:1:6,1.53,2.63,0.0,cyclic,2,increasing,none,50.0,0.0,none,0,none,none,0.0,0.0,13100.0,61.56,0.0102,0.04,29.5,0.0,"Combined rocking and crushing failure, with one pier rocking and failing at top/bottom edges at 1.2-1.3% drift, and the other pier experiencing interior crushing at 2.7% drift, accompanied by plastic hinges in columns","Major diagonal/sliding cracks at 0.3% drift, flexural cracks in column external faces between beam and door top, beam cracks at mid-span rather than column faces due to strut formation","Pier between door and tensile column failed by rocking with excess compressive and tensile strength at top and bottom edges (1.2-1.3% drift), while pier between door and compressive column exhibited interior crushing (2.7% drift)",First major diagonal/sliding crack (0.3% drift) -> plastic hinges in columns (0.4-0.6% drift) -> sliding failure in upper wall segment -> rocking failure of one pier (1.2-1.3% drift) -> interior crushing of other pier (2.7% drift),"Upper wall segment formed compressive bearing at beam-column intersection, with strut formation in piers causing moments at beam mid-span, and rocking strains in one pier versus crushing strains in the other",none,manual add stirrups at beam-column joint
