Repository: Vachan-Vanian/FRESCO-database

# FRESCO Database

**An open database for fiber and polymer strengthening of infilled RC frame systems**

## Overview

FRESCO (Fiber REinforced Strengthening COmposite Database) is a comprehensive open-source database designed to systematically organize experimental data on infilled RC frame systems, with integrated modeling capabilities for simulating advanced composite strengthening interventions such as Fiber Reinforced Polymers (FRP), Textile Reinforced Mortars (TRM), and other fiber-based solutions. The database employs open-source practices while providing high-quality output that is fully compatible with leading software packages such as ANSYS SpaceClaim.

File: Database/fresco_v1.csv (part 6 of 9)
110,IDO2,0.3333333333333333,https://doi.org/10.1080/13632460701299138,Influence of Masonry Strength and Openings on Infilled R/C Frames Under Cycling Loading,"D. J. Kakaletsis, C. G. Karayannis",2008,1000.0,1500.0,150.0,150.0,200.0,100.0,500,150,0.0,0.0,0.0,0.0,250,one_wythe,door,0.0,0.0,0.0,0.0,300,640,450,0,26.0,running,mortar_bond,6.0,6.0,6.0,6.0,95.0,45.0,52.0,6.0,6.0,15.0,4#5.6,1#5.6,2#5.6,1#5.6,0.0,0#0@0,0.0,0#0@0,#3@34,15,4#5.6,0#0,2#5.6,0#0,360,#3@40,360,#3@40,#3@66,30,4#5.6,2#5.6,8#5.6,2#5.6,420,#3@60,420,#3@60,#3@136.6,0.0,0#0@0,0#0@0,0#0@0,0#0@0,28.5,0.0,0.0,0.0,390.5,0.0,0.0,0.0,0.0,0.0,0.0,26.4,0.0,M1 cement: lime: sand 1:1:6,1.75,15.18,0.0,cyclic,2,increasing,none,50.0,0.0,none,0,none,none,0.0,0.0,14450.0,59.06,0.0132,0.04,33.5,0.0,"Combined rocking and shear sliding failure, with one pier rocking and failing at edges at 1.2-1.3% drift, and the other pier experiencing shear sliding at 1.3% drift, with plastic hinges in columns","Major diagonal/sliding cracks at 0.3% drift, flexural cracks in column external faces between beam lower face and door top, beam cracking at mid-span due to pier strut formation","Pier between door and tensile column failed by rocking at 1.2-1.3% drift, while pier between door and compressive column failed by shear sliding at 1.3% drift, with plastic hinges forming in columns at 0.4-0.6% drift",First major diagonal/sliding crack (0.3% drift) -> plastic hinges in columns (0.4-0.6% drift) -> sliding in upper wall segment -> simultaneous rocking of one pier and shear sliding of other pier (1.2-1.3% drift),"Better crack distribution in strong infill compared to weak infill, with upper segment forming compressive bearing, rocking strains in one pier and shear sliding strains in the other pier",none,manual add stirrups at beam-column joint
111,1,1,https://www.nzsee.org.nz/db/Bulletin/Archive/09(2)0122.pdf,Masonry Infill Panels Subjected to Cyclic In-Plane Loading,"J. M. Leuchars, J. C. Scribener",1976,1371.5,2263.0,230.0,152.0,203.0,152.0,432,432,0.0,0.0,0.0,0.0,250,none,none,0.0,0.0,0.0,0.0,0.0,0.0,0.0,0.0,0.0,none,none,0.0,0.0,0.0,0.0,0.0,0.0,0.0,0.0,0.0,10,4#15.875,0#0,0#0,0#0,0.0,0#0@0,0.0,0#0@0,#6.4@50.8,10,4#15.875,0#0,0#0,0#0,601,#6.4@50.8,601,#6.4@50.8,#6.4@101.6,10,4#15.875,2#15.875,0#0,2#15.875,0.0,0#0@0,0.0,0#0@0,#6.4@50.8,0.0,0#0@0,0#0@0,0#0@0,0#0@0,24.8,0.0,0.0,0.0,286.1,435.7,0.0,0.0,0.0,0.0,0.0,0.0,0.0,none,0.0,0.0,0.0,cyclic,0,none,none,0.0,0.0,none,0,none,none,0.0,0.0,0.0,66.75,0.0101,0.0101,66.75,0.0,Flexural frame failure with yielding of tension column at base. Stable hysteresis loops maintained at 89.0 kN yield load up to rig capacity of 139.7 mm deformation. Ductile behavior characteristic of reinforced concrete frame without brittle failure.,"First crack at 17.8 kN on inside of loaded corner. At 22.2 kN, cracks appeared at tension column base and on tension faces of beam and columns. Marked stiffness change occurred at this point. Cracking extended throughout frame by 66.7 kN load just before first yield.","Flexural cantilever type failure with plastic hinge formation at column base. First yield occurred at column base at 64.5 kN as predicted. Ultimate strength of 97.9 kN exceeded prediction of 77.8 kN, likely due to early strain hardening of reinforcing steel.",Initial cracking at 17.8-22.2 kN with sudden stiffness reduction. Progressive cracking to mid-section throughout frame up to 66.7 kN. Yielding at 64.5 kN followed by stable plastic behavior. Cracks at knees and column bases continued opening during cycling but maintained stable load capacity.,"Strain profiles changed from approximately uniform distribution to approximately flexural distribution. Long lengths of frame, especially at mid-span, showed little cracking even at 66.7 kN. Cracking to mid-section did not occur until 66.7 kN despite working load range being 35.6-53.4 kN.",none,none
112,2,1,https://www.nzsee.org.nz/db/Bulletin/Archive/09(2)0122.pdf,Masonry Infill Panels Subjected to Cyclic In-Plane Loading,"J. M. Leuchars, J. C. Scribener",1976,1371.5,2263.0,230.0,152.0,203.0,152.0,432,610,0.0,0.0,0.0,0.0,250,one_wythe,none,0.0,0.0,0.0,0.0,0.0,0.0,0.0,0.0,53.975,running,mortar_bond,10.0,10.0,10.0,10.0,203.2,73.025,107.95,10.0,10.0,10,4#15.875,0#0,0#0,0#0,0.0,0#0@0,0.0,0#0@0,#6.4@50.8,10,4#15.875,0#0,0#0,0#0,601,#6.4@50.8,601,#6.4@50.8,#6.4@101.6,10,4#15.875,2#15.875,0#0,2#15.875,0.0,0#0@0,0.0,0#0@0,#6.4@50.8,0.0,0#0@0,0#0@0,0#0@0,0#0@0,24.8,0.0,0.0,0.0,286.1,435.7,0.0,0.0,0.0,0.0,0.0,0.0,0.0,Cement-based mortar,13.4,26.4,0.0,cyclic,0,none,none,0.0,0.0,none,0,none,none,0.0,0.0,0.0,280,0.003,0.003,280,0.0,Diagonal tension and shear failure following 'knee braced frame' mechanism. Diagonal crack from corner to corner at 311.4 kN with associated shear cracks above second and fifth courses. Panel diagonal crack caused shear cracking in both columns. Columns bent in double curvature due to progressive horizontal cracking down tension column.,Boundary cracking at 169.0 kN caused sudden separation along entire beam and within 254-305 mm of loaded corners along columns. First panel cracks at 222.4 kN in mortar bed above first course. Major diagonal crack at 311.4 kN from corner to corner with horizontal shear cracks above courses 2 and 5. Progressive horizontal cracking from knee to fifth course along tension column.,"Initial boundary cracking terminated uncracked mode, followed by panel acting as diagonal strut. Low shear capacity of unreinforced panel caused bearing forces near diagonal crack ends to produce successive horizontal cracks. Each crack relieved bearing on that course and transferred load to next course. Insufficient shear capacity in compression column prevented full moment capacity development.",Minor damage until sudden boundary cracking at 169.0 kN with accompanying load drop. Panel remained largely intact until 222.4 kN. Diagonal and shear cracking initiated at 311.4 kN. Advanced damage at 22.9 mm deflection showed extensive cracking but structure maintained 222.4 kN capacity (71.5% of maximum) at 25.4 mm deflection. Maximum ductility of 20 achieved at 64% of maximum load.,"Strain profiles changed abruptly from approximately uniform to approximately flexural at boundary cracking (169.0 kN). Bearing load distributed along compression column decreased as horizontal cracks formed, with load progressively transferring down courses. Tension column showed double curvature bending with effective length reducing to two-thirds of bare frame length.",none,none
113,BF,0.5,https://doi.org/10.1002/tal.1115,Experimental evaluation of seismic performance of low-shear strength masonry infills with openings in reinforced concrete frames with deficient seismic details,"Ali Mansouri, Mohammad S. Marefat, Mohammad Khanmohammadi",2014,1450.0,2500.0,200.0,200.0,150.0,200.0,260,300,0.0,0.0,150,150,210,none,none,0.0,0.0,0.0,0.0,0.0,0.0,0.0,0.0,0.0,none,none,0.0,0.0,0.0,0.0,0.0,0.0,0.0,0.0,0.0,20.0,4#10,1#10,2#10,1#10,250,#6@75,250,#6@75,#6@100,20,4#10,1#10,0#0,0#0,325,#6@50,325,#6@50,#6@75,20,4#12,2#12,2#12,2#12,0.0,0#0@0,0.0,0#0@0,#6@50,0.0,0#0@0,0#0@0,0#0@0,0#0@0,21.9,0.0,0.0,0.0,438.3,645,0.0,0.0,0.0,0.0,0.0,0.0,0.0,none,0.0,0.0,0.0,cyclic,3,increasing,ACI T1.1-01 (2001),78.0,0.0,none,0,none,none,0.0,0.0,7500.0,68.75,0.0287,0.0287,68.75,0.0,Formation of plastic hinges in both ends of beam and at bottom of columns with flexural behavior; no brittle shear failure of frame members,"Initial cracks in beam ends at 0.55% drift, cracks at column bottoms at 0.75% drift (at lap-splice end), cracks at column tops at 1.6% drift","Flexural mechanism with plastic hinges developing first in both beam ends, then at column bottoms",Beam end cracking -> column bottom cracking at lap splice location -> column top cracking -> fairly ductile behavior without severe joint cracking,none,none,none
114,S,0.5,https://doi.org/10.1002/tal.1115,Experimental evaluation of seismic performance of low-shear strength masonry infills with openings in reinforced concrete frames with deficient seismic details,"Ali Mansouri, Mohammad S. Marefat, Mohammad Khanmohammadi",2014,1450.0,2500.0,200.0,200.0,150.0,200.0,260,300,0.0,0.0,150,150,210,two_wythe,none,0.0,0.0,0.0,0.0,0.0,0.0,0.0,0.0,49,running,mortar_bond,8.15,8.15,8.15,8.15,106.0,31.0,49.0,0,8.15,20.0,4#10,1#10,2#10,1#10,250,#6@75,250,#6@75,#6@100,20,4#10,1#10,0#0,0#0,325,#6@50,325,#6@50,#6@75,20,4#12,2#12,2#12,2#12,0.0,0#0@0,0.0,0#0@0,#6@50,0.0,0#0@0,0#0@0,0#0@0,0#0@0,21.9,0.0,0.0,0.0,438.3,645,0.0,0.0,0.0,0.0,0.0,9.16,0.0,Custom mix: 1 part cement to 6 parts sand with 4mm maximum aggregate,8.33,2.3,0.0,cyclic,3,increasing,ACI T1.1-01 (2001),78.0,0.0,none,0,none,none,0.0,0.0,25700.0,116,0.035,0.043,102,0.0,"Bed-joint sliding failure of infill panel with corner crushing, combined with plastic hinge formation in beam ends and column bottoms","Frame-panel interface separation at corners at 0.05% drift, horizontal cracks along bed joints throughout infill, beam cracks at 0.75% drift, column cracks at 1.0% drift","Sliding along bed joints due to relatively weak mortar shear strength, corner crushing at maximum load, frame members exhibiting flexural behavior",Interface cracking -> horizontal bed joint cracking throughout -> beam cracking -> column cracking -> spalling and crushing of concrete in beam ends and column bottoms beyond 3.5% drift -> corner crushing at 3.5% drift,none,none,none
115,DO,0.5,https://doi.org/10.1002/tal.1115,Experimental evaluation of seismic performance of low-shear strength masonry infills with openings in reinforced concrete frames with deficient seismic details,"Ali Mansouri, Mohammad S. Marefat, Mohammad Khanmohammadi",2014,1450.0,2500.0,200.0,200.0,150.0,200.0,260,300,0.0,0.0,150,150,210,two_wythe,door,0.0,0.0,0.0,0.0,450,1000,400,0,49,running,mortar_bond,8.15,8.15,8.15,8.15,106.0,31.0,49.0,0,8.15,20.0,4#10,1#10,2#10,1#10,250,#6@75,250,#6@75,#6@100,20,4#10,1#10,0#0,0#0,325,#6@50,325,#6@50,#6@75,20,4#12,2#12,2#12,2#12,0.0,0#0@0,0.0,0#0@0,#6@50,0.0,0#0@0,0#0@0,0#0@0,0#0@0,21.9,0.0,0.0,0.0,438.3,645,0.0,0.0,0.0,0.0,0.0,9.16,0.0,Custom mix: 1 part cement to 6 parts sand with 4mm maximum aggregate,8.33,2.3,0.0,cyclic,3,increasing,ACI T1.1-01 (2001),78.0,0.0,none,0,none,none,0.0,0.0,15000.0,82,0.0247,0.043,69,0.0,"Combined failure: bed-joint sliding in east-ward direction and compression strut mechanism in west-ward direction, plus plastic hinges in frame members","Interface hairline cracks at 0.05% drift, horizontal crack at door top in eastern pier at 0.1% drift, inclined stair-stepped cracks in eastern pier at 0.5% drift, frame cracks at 0.75% drift",Asymmetric behavior with sliding of upper wall portion (east-ward) and compression strut formation from upper infill corner to lower door corner (west-ward),Interface cracks -> horizontal sliding crack at door level -> diagonal strut cracks in eastern pier -> frame member cracks -> triangular piece separation at 1.4% drift -> compression strut crushing at 1.75% drift,none,none,none
116,RWO,0.5,https://doi.org/10.1002/tal.1115,Experimental evaluation of seismic performance of low-shear strength masonry infills with openings in reinforced concrete frames with deficient seismic details,"Ali Mansouri, Mohammad S. Marefat, Mohammad Khanmohammadi",2014,1450.0,2500.0,200.0,200.0,150.0,200.0,260,300,0.0,0.0,150,150,210,two_wythe,window,750,600,675,550,0.0,0.0,0.0,0.0,49,running,mortar_bond,8.15,8.15,8.15,8.15,106.0,31.0,49.0,0,8.15,20.0,4#10,1#10,2#10,1#10,250,#6@75,250,#6@75,#6@100,20,4#10,1#10,0#0,0#0,325,#6@50,325,#6@50,#6@75,20,4#12,2#12,2#12,2#12,0.0,0#0@0,0.0,0#0@0,#6@50,0.0,0#0@0,0#0@0,0#0@0,0#0@0,21.9,0.0,0.0,0.0,438.3,645,0.0,0.0,0.0,0.0,0.0,9.16,0.0,Custom mix: 1 part cement to 6 parts sand with 4mm maximum aggregate,8.33,2.3,0.0,cyclic,3,increasing,ACI T1.1-01 (2001),78.0,0.0,none,0,none,none,0.0,0.0,15500.0,90.45,0.022,0.043,70,0.0,"Combined bed-joint sliding at window top level and compression strut formation in masonry piers flanking the opening, with plastic hinges in frame members","Interface separation at 0.05% drift, frame cracks at 0.75% drift, horizontal sliding cracks in piers at window top at 1.0% drift, diagonal cracks in piers at 1.0% drift",Dual mechanism: bed-joint sliding along horizontal cracks at opening top and compression struts developing from upper infill corners to lower window corners,Interface separation -> frame cracking -> horizontal sliding cracks -> diagonal strut cracks -> corner crushing at 1.75% drift -> maximum strength at 2.2% drift -> triangular wall piece separation at 2.75% drift (relatively brittle behavior),none,none,none
117,LWO,0.5,https://doi.org/10.1002/tal.1115,Experimental evaluation of seismic performance of low-shear strength masonry infills with openings in reinforced concrete frames with deficient seismic details,"Ali Mansouri, Mohammad S. Marefat, Mohammad Khanmohammadi",2014,1450.0,2500.0,200.0,200.0,150.0,200.0,260,300,0.0,0.0,150,150,210,two_wythe,window,1000,750,550,400,0.0,0.0,0.0,0.0,49,running,mortar_bond,8.15,8.15,8.15,8.15,106.0,31.0,49.0,0,8.15,20.0,4#10,1#10,2#10,1#10,250,#6@75,250,#6@75,#6@100,20,4#10,1#10,0#0,0#0,325,#6@50,325,#6@50,#6@75,20,4#12,2#12,2#12,2#12,0.0,0#0@0,0.0,0#0@0,#6@50,0.0,0#0@0,0#0@0,0#0@0,0#0@0,21.9,0.0,0.0,0.0,438.3,645,0.0,0.0,0.0,0.0,0.0,9.16,0.0,Custom mix: 1 part cement to 6 parts sand with 4mm maximum aggregate,8.33,2.3,0.0,cyclic,3,increasing,ACI T1.1-01 (2001),78.0,0.0,none,0,none,none,0.0,0.0,14500.0,84,0.014,0.014,84,0.0,"Combined bed-joint sliding mechanism above window and compression strut formation in masonry piers, with plastic hinges in frame members","Interface separation at 0.05% drift, horizontal cracks in piers at window top at 0.35-0.5% drift, frame cracks at 0.5% drift (at lap splice and opening bottom level), diagonal pier cracks at 1.0% drift",Bed-joint sliding in masonry zone above window combined with compression strut action in piers flanking the opening sides,Interface separation -> horizontal sliding cracks in both piers -> frame cracking at lap splice ends -> diagonal strut cracks (some through bricks) -> corner crushing at 1.4% drift (test stopped due to technical problems),none,none,none
118,EWO,0.5,https://doi.org/10.1002/tal.1115,Experimental evaluation of seismic performance of low-shear strength masonry infills with openings in reinforced concrete frames with deficient seismic details,"Ali Mansouri, Mohammad S. Marefat, Mohammad Khanmohammadi",2014,1450.0,2500.0,200.0,200.0,150.0,200.0,260,300,0.0,0.0,150,150,210,two_wythe,window,750,600,250,550,0.0,0.0,0.0,0.0,49,running,mortar_bond,8.15,8.15,8.15,8.15,106.0,31.0,49.0,0,8.15,20.0,4#10,1#10,2#10,1#10,250,#6@75,250,#6@75,#6@100,20,4#10,1#10,0#0,0#0,325,#6@50,325,#6@50,#6@75,20,4#12,2#12,2#12,2#12,0.0,0#0@0,0.0,0#0@0,#6@50,0.0,0#0@0,0#0@0,0#0@0,0#0@0,21.9,0.0,0.0,0.0,438.3,645,0.0,0.0,0.0,0.0,0.0,9.16,0.0,Custom mix: 1 part cement to 6 parts sand with 4mm maximum aggregate,8.33,2.3,0.0,cyclic,3,increasing,ACI T1.1-01 (2001),78.0,0.0,none,0,none,none,0.0,0.0,20000.0,89.45,0.0295,0.0595,68.5,0.0,"Combined bed-joint sliding and dual perpendicular compression strut formation in eastern pier, with plastic hinges in frame members","Initial infill cracks at 0.075% drift, frame-infill interface cracks at 0.15% drift, horizontal crack in eastern pier at 0.5% drift, frame cracks at 0.75% drift, perpendicular diagonal cracks in eastern pier",Asymmetric behavior with bed-joint sliding and two perpendicular compression struts developing in eastern masonry pier due to eccentric opening location,Infill cracks -> interface cracks -> horizontal sliding crack -> frame cracks (at lap splice and window bottom level) -> dual perpendicular diagonal strut cracks -> corner crushing at 1.4% drift -> triangular piece separation at 2.2% drift -> concrete spalling at 3.5% drift,none,none,none
119,1,0.5,https://doi.org/10.1061/(ASCE)0733-9445(1996)122:3(228),Experimental Evaluation of Masonry-Infilled RC Frames,"Armin B. Mehrabi, P. Benson Shing, Michael P. Schuller, James L. Noland",1996,1651,2489.2,177.8,177.8,228.6,152.4,457.5,277.8,0.0,0.0,304.8,304.8,609.6,none,none,0.0,0.0,0.0,0.0,0.0,0.0,0.0,0.0,0.0,none,none,0.0,0.0,0.0,0.0,0.0,0.0,0.0,0.0,0.0,19.05,4#12.7,1#12.7,2#12.7,1#12.7,0.0,0#0@0,0.0,0#0@0,#6.35@64.5,19.05,4#15.875,0#0,0#0,0#0,0.0,0#0@0,0.0,0#0@0,#6.35@76.2,19.05,4#19.05,2#19.05,4#12.07,2#19.05,0.0,0#0@0,0.0,0#0@0,#6.35@64.5,0.0,0#0@0,0#0@0,0#0@0,0#0@0,30.9,21.93,28,0.0,420.6,661.9,0.0,0.0,0.0,0.0,0.0,0.0,0.0,none,0.0,0.0,0.0,monotonic,0,none,none,147,0.0,none,0,none,none,0.0,0.0,0.0,106.3,0.0425,0.0,0.0,0.0,Flexural failure mechanism with plastic hinges forming in columns,No infill cracks (bare frame); flexural cracks at column bases and beam ends,Yielding of longitudinal reinforcement at bottom sections of columns followed by beam end sections; concrete crushing at upper end of windward column and lower end of leeward column,"Initial yielding in column bottom reinforcement, subsequent yielding in beam end reinforcement, final concrete crushing in column ends at maximum load of 107 kN at 48.3 mm displacement, followed by constant lateral resistance plateau",Concentrated strains at column bases and beam-column joints with plastic hinge formation,none,none
120,2,0.5,https://doi.org/10.1061/(ASCE)0733-9445(1996)122:3(228),Experimental Evaluation of Masonry-Infilled RC Frames,"Armin B. Mehrabi, P. Benson Shing, Michael P. Schuller, James L. Noland",1996,1651,2489.2,177.8,177.8,228.6,152.4,457.5,277.8,0.0,0.0,304.8,304.8,609.6,one_wythe,none,0.0,0.0,0.0,0.0,0.0,0.0,0.0,0.0,46.0375,running,mortar_bond,5,5,5,5,193.675,92.075,92.075,5,5,19.05,4#12.7,1#12.7,2#12.7,1#12.7,0.0,0#0@0,0.0,0#0@0,#6.35@64.5,19.05,4#15.875,0#0,0#0,0#0,0.0,0#0@0,0.0,0#0@0,#6.35@76.2,19.05,4#19.05,2#19.05,4#12.07,2#19.05,0.0,0#0@0,0.0,0#0@0,#6.35@64.5,0.0,0#0@0,0#0@0,0#0@0,0#0@0,30.9,21.93,28,0.0,420.6,661.9,0.0,0.0,0.0,0.0,0.0,16.48,0.0,N,15.86,9.65,0.0,monotonic,0,none,none,147,0.0,none,0,none,none,0.0,0.0,0.0,0.0,0.0,0.0,0.0,0.0,Diagonal/sliding crack failure (D1) with horizontal bed joint sliding dominating resistance,"Diagonal/sliding cracks in infill initiated at approximately 45° angle in top compression corners, joined by horizontal sliding cracks along bed joints near midheight","Major slip in bed joints reduced lateral resistance considerably, followed by yielding of longitudinal reinforcement and crushing of infill","First major diagonal/sliding crack occurred during initial loading (data lost due to actuator malfunction), followed by major bed joint slip causing resistance drop, then yielding and infill crushing at higher displacements",Strain concentration along bed joint slip planes with limited frame-panel interaction; total strength approximately equal to bare frame flexural resistance plus infill sliding-shear strength,Frame from Specimen 1 was repaired with epoxy injection of cracks and cement paste patching of crushed concrete regions before installing hollow masonry infill panel,none
121,3,0.5,https://doi.org/10.1061/(ASCE)0733-9445(1996)122:3(228),Experimental Evaluation of Masonry-Infilled RC Frames,"Armin B. Mehrabi, P. Benson Shing, Michael P. Schuller, James L. Noland",1996,1651,2489.2,177.8,177.8,228.6,152.4,457.5,277.8,0.0,0.0,304.8,304.8,609.6,one_wythe,none,0.0,0.0,0.0,0.0,0.0,0.0,0.0,0.0,46.0375,running,mortar_bond,5,5,5,5,193.675,92.075,92.075,5,5,19.05,4#12.7,1#12.7,2#12.7,1#12.7,0.0,0#0@0,0.0,0#0@0,#6.35@64.5,19.05,4#15.875,0#0,0#0,0#0,0.0,0#0@0,0.0,0#0@0,#6.35@76.2,19.05,4#19.05,2#19.05,4#12.07,2#19.05,0.0,0#0@0,0.0,0#0@0,#6.35@64.5,0.0,0#0@0,0#0@0,0#0@0,0#0@0,30.9,21.93,28,0.0,420.6,661.9,0.0,0.0,0.0,0.0,0.0,15.58,0.0,N,15.98,15.1,0.0,monotonic,0,none,none,147.0,0.0,none,0,none,none,0.0,0.0,0.0,277.7,0.0021,0.0,0.0,0.0,Corner crushing failure (C7) with shear failure in windward columns,"Diagonal/sliding cracks developed at maximum lateral load in both directions, followed by shear cracks at top of windward columns","First diagonal/sliding crack at peak load caused considerable load drop, shear cracks appeared at column tops, load increased gradually until shear cracks widened significantly","Initial diagonal/sliding crack at 0.21% drift and 278 kN coinciding with maximum load, immediate load drop with shear cracking in columns, gradual load recovery until 3.3 mm displacement when column shear cracks widened considerably",High compressive strains at infill corners and upper windward column region; shear strain concentration in column plastic hinge zones,Frame from Specimen 2 was repaired a second time using epoxy crack injection and cement paste patching before installing solid concrete masonry blocks with full bed joint mortar coverage,none
122,4,0.5,https://doi.org/10.1061/(ASCE)0733-9445(1996)122:3(228),Experimental Evaluation of Masonry-Infilled RC Frames,"Armin B. Mehrabi, P. Benson Shing, Michael P. Schuller, James L. Noland",1996,1651,2489.2,177.8,177.8,228.6,152.4,457.5,277.8,0.0,0.0,304.8,304.8,609.6,one_wythe,none,0.0,0.0,0.0,0.0,0.0,0.0,0.0,0.0,46.0375,running,mortar_bond,5,5,5,5,193.675,92.075,92.075,5,5,19.05,4#12.7,1#12.7,2#12.7,1#12.7,0.0,0#0@0,0.0,0#0@0,#6.35@64.5,19.05,4#15.875,0#0,0#0,0#0,0.0,0#0@0,0.0,0#0@0,#6.35@76.2,19.05,4#19.05,2#19.05,4#12.07,2#19.05,0.0,0#0@0,0.0,0#0@0,#6.35@64.5,0.0,0#0@0,0#0@0,0#0@0,0#0@0,26.8,17.235,0.0,0.0,420.6,661.9,0.0,0.0,0.0,0.0,0.0,16.48,0.0,N,16.4,10.62,0.0,cyclic,3,increasing,custom,98.0,46,none,0,none,none,0.0,0.0,0.0,162.4,0.0078,0.0,0.0,0.0,Combined diagonal/sliding crack and column shear failure (D1 + E3) with bed joint sliding governing ultimate behavior,"Diagonal/sliding cracks in infill at approximately 45° angle in compression corners, horizontal sliding cracks along bed joints near midheight, crushing at corners and inside panel at high drift levels",Large slips along bed joints causing crushing and degradation of mortar joints; yielding initiated in column longitudinal reinforcement; crushing occurred in infill corners and interior at higher displacement amplitudes,"First major diagonal/sliding crack at 0.17% drift coinciding with maximum lateral loads of -134/-92 kN, progressive bed joint slip degradation, ultimate loads of -154/+162 kN at -7.1/+11.9 mm with cyclic load degradation faster than solid infill specimens",Strain concentration along horizontal bed joints with limited diagonal compression strut development; column yielding preceded beam yielding; energy dissipation lower than solid infill specimens,none,none
123,5,0.5,https://doi.org/10.1061/(ASCE)0733-9445(1996)122:3(228),Experimental Evaluation of Masonry-Infilled RC Frames,"Armin B. Mehrabi, P. Benson Shing, Michael P. Schuller, James L. Noland",1996,1651,2489.2,177.8,177.8,228.6,152.4,457.5,277.8,0.0,0.0,304.8,304.8,609.6,one_wythe,none,0.0,0.0,0.0,0.0,0.0,0.0,0.0,0.0,46.0375,running,mortar_bond,5,5,5,5,193.675,92.075,92.075,5,5,19.05,4#12.7,1#12.7,2#12.7,1#12.7,0.0,0#0@0,0.0,0#0@0,#6.35@64.5,19.05,4#15.875,0#0,0#0,0#0,0.0,0#0@0,0.0,0#0@0,#6.35@76.2,19.05,4#19.05,2#19.05,4#12.07,2#19.05,0.0,0#0@0,0.0,0#0@0,#6.35@64.5,0.0,0#0@0,0#0@0,0#0@0,0#0@0,20.9,18.068,28,0.0,420.6,661.9,0.0,0.0,0.0,0.0,0.0,15.58,0.0,none,17.57,13.85,0.0,cyclic,3,increasing,custom,98.0,46,none,0,none,none,0.0,0.0,0.0,267,0.0099,0.0,0.0,0.0,Corner crushing with column shear failure; diagonal compression strut mechanism partially developed before column failure,Diagonal/sliding cracks at maximum lateral loads followed immediately by shear cracks in columns; crushing developed in infill at higher displacement amplitudes,Diagonal/sliding cracks coinciding with peak loads immediately triggered shear cracks in windward columns; shear failure of columns prevented full development of effective diagonal strut load-resisting mechanism despite strong infill,"Initial diagonal/sliding cracks at 0.33% drift with loads of -205/+219 kN, immediate column shear cracking, maximum loads of -232/+267 kN at -15.2/+9.1 mm, crushing in infill corners as cycles increased, faster load degradation than weak infill but better energy dissipation capability",High compression strains in infill diagonal and corners; critical shear strains in upper column regions preventing full frame-panel interaction; column yielding detected before complete infill failure,none,none
124,6,0.5,https://doi.org/10.1061/(ASCE)0733-9445(1996)122:3(228),Experimental Evaluation of Masonry-Infilled RC Frames,"Armin B. Mehrabi, P. Benson Shing, Michael P. Schuller, James L. Noland",1996,1651,2489.2,203.2,203.2,228.6,152.4,457.5,277.8,0.0,0.0,304.8,304.8,609.6,one_wythe,none,0.0,0.0,0.0,0.0,0.0,0.0,0.0,0.0,46.0375,running,mortar_bond,5,5,5,5,193.675,92.075,92.075,5,5,19.05,4#15.875,1#5.875,2#5.875,1#5.875,254,#6.35@38.1,254,#6.35@38.1,#6.35@76.2,19.05,4#15.875,0#0,0#0,0#0,483,#6.35@38.1,483,#6.35@38.1,#6.35@76.2,19.05,4#19.05,2#19.05,4#12.07,2#19.05,0.0,0#0@0,0.0,0#0@0,#6.35@64.5,0.0,0#0@0,0#0@0,0#0@0,0#0@0,25.8,19.847,28,0.0,420.6,661.9,0.0,0.0,0.0,0.0,0.0,0.0,0.0,none,16.74,0.0,0.0,cyclic,3,increasing,custom,98.0,46,none,0,none,none,0.0,0.0,0.0,207.4,0.0063,0.0,0.0,0.0,Diagonal/sliding crack failure (D1) with bed joint slip mechanism; stronger frame prevented column shear failure,First crack developed along bed joint at beam-to-wall interface; diagonal/sliding cracks similar to Specimen 4 pattern but with delayed progression due to stronger frame confinement,Slip observed along bed joint at beam-to-wall interface; yielding of longitudinal reinforcement in beam occurred prior to columns unlike weak frame specimens; four horizontal stirrups in joints prohibited brittle shear failure,"Initial major crack at 0.36% drift with loads of -183/+206 kN, maximum loads of -188/+207 kN at -8.9/+9.7 mm representing 28% higher strength than Specimen 4, no column shear failure observed due to close tie spacing and joint reinforcement",Bed joint slip strains distributed more uniformly than weak frame; beam yielding preceded column yielding indicating more ductile response; stronger frame provided better confinement to infill panel,none,none
125,7,0.5,https://doi.org/10.1061/(ASCE)0733-9445(1996)122:3(228),Experimental Evaluation of Masonry-Infilled RC Frames,"Armin B. Mehrabi, P. Benson Shing, Michael P. Schuller, James L. Noland",1996,1651,2489.2,203.2,203.2,228.6,152.4,457.5,277.8,0.0,0.0,304.8,304.8,609.6,one_wythe,none,0.0,0.0,0.0,0.0,0.0,0.0,0.0,0.0,46.0375,running,mortar_bond,5,5,5,5,193.675,92.075,92.075,5,5,19.05,4#15.875,1#5.875,2#5.875,1#5.875,254,#6.35@38.1,254,#6.35@38.1,#6.35@76.2,19.05,4#15.875,0#0,0#0,0#0,483,#6.35@38.1,483,#6.35@38.1,#6.35@76.2,19.05,4#19.05,2#19.05,4#12.07,2#19.05,0.0,0#0@0,0.0,0#0@0,#6.35@64.5,0.0,0#0@0,0#0@0,0#0@0,0#0@0,33.4,18.613,28,0.0,420.6,661.9,0.0,0.0,0.0,0.0,0.0,15.58,0.0,N,15.5,13.58,0.0,cyclic,3,increasing,custom,98.0,46,none,0,none,none,0.0,0.0,0.0,489.5,0.0074,0.0,0.0,0.0,Corner crushing failure (E3 designation in table) with full diagonal compression strut mechanism development,First crack along bed joint at beam-to-wall interface did not significantly affect response; diagonal/sliding crack developed causing resistance drop; shear cracks at column tops; maximum resistance achieved when corner crushing occurred,Diagonal compression strut mechanism fully developed due to strong frame preventing premature column failure; maximum resistance governed by corner crushing in infill rather than frame failure; no shear failure in columns despite strong panel due to large quantity of shear reinforcement,"Initial bed joint crack at beam interface with minimal impact, diagonal/sliding cracks at 0.46% drift with loads of -401/+418 kN causing resistance drop, immediate column top shear cracking, load gradually increased to maximum of -490/+445 kN at -11.4/+10.2 mm when corner crushing occurred, representing 88% higher resistance than weak frame with strong panel",Well-developed diagonal compression strut with high corner compression strains; enhanced frame-panel interaction compared to weak frame specimens; shear strains in columns remained below critical levels due to improved detailing,none,none
126,8,0.5,https://doi.org/10.1061/(ASCE)0733-9445(1996)122:3(228),Experimental Evaluation of Masonry-Infilled RC Frames,"Armin B. Mehrabi, P. Benson Shing, Michael P. Schuller, James L. Noland",1996,1651,2489.2,177.8,177.8,228.6,152.4,457.5,277.8,0.0,0.0,304.8,304.8,609.6,one_wythe,none,0.0,0.0,0.0,0.0,0.0,0.0,0.0,0.0,46.0375,running,mortar_bond,5,5,5,5,193.675,92.075,92.075,5,5,19.05,4#12.7,1#12.7,2#12.7,1#12.7,0.0,0#0@0,0.0,0#0@0,#6.35@64.5,19.05,4#15.875,0#0,0#0,0#0,0.0,0#0@0,0.0,0#0@0,#6.35@76.2,19.05,4#19.05,2#19.05,4#12.07,2#19.05,0.0,0#0@0,0.0,0#0@0,#6.35@64.5,0.0,0#0@0,0#0@0,0#0@0,0#0@0,26.8,17.235,28,0.0,420.6,661.9,0.0,0.0,0.0,0.0,0.0,16.48,0.0,N,15.5,9.51,0.0,monotonic,0,none,none,98.0,46,none,0,none,none,0.0,0.0,0.0,190,0.0091,0.0,0.0,0.0,Corner crushing and column shear failure (C7 + E3) with similar behavior to Specimen 2,Diagonal/sliding crack pattern similar to previous hollow infill specimens with bed joint sliding dominating,Maximum lateral load of 190 kN at 14.0 mm displacement with failure dominated by diagonal/sliding crack and shear failure in columns; vertical load distributed between columns and beam in this repaired specimen,"First major crack at 0.20% drift with 134 kN load, maximum resistance at 0.91% drift showing similar progression to Specimen 2, though with different vertical load distribution (196 kN on columns, 98 kN on beam vs. 294 kN total on columns only)",Reduced initial stiffness ratio compared to original specimens likely due to prior frame damage; stiffness approximately 57.8 kN/mm compared to 75.3 kN/mm for similar virgin specimen,"Frame from Specimen 4 repaired with epoxy crack injection and cement paste patching of crushed regions, new hollow masonry infill panel installed, tested with vertical load distributed as 2/3 on columns and 1/3 on beam",none
127,9,0.5,https://doi.org/10.1061/(ASCE)0733-9445(1996)122:3(228),Experimental Evaluation of Masonry-Infilled RC Frames,"Armin B. Mehrabi, P. Benson Shing, Michael P. Schuller, James L. Noland",1996,1651,2489.2,177.8,177.8,228.6,152.4,457.5,277.8,0.0,0.0,304.8,304.8,609.6,one_wythe,none,0.0,0.0,0.0,0.0,0.0,0.0,0.0,0.0,46.0375,running,mortar_bond,5,5,5,5,193.675,92.075,92.075,5,5,19.05,4#12.7,1#12.7,2#12.7,1#12.7,0.0,0#0@0,0.0,0#0@0,#6.35@64.5,19.05,4#15.875,0#0,0#0,0#0,0.0,0#0@0,0.0,0#0@0,#6.35@76.2,19.05,4#19.05,2#19.05,4#12.07,2#19.05,0.0,0#0@0,0.0,0#0@0,#6.35@64.5,0.0,0#0@0,0#0@0,0#0@0,0#0@0,26.8,17.235,28,0.0,420.6,661.9,0.0,0.0,0.0,0.0,0.0,15.58,0.0,N,12.47,14.2,0.0,monotonic,0,none,none,98.0,46,none,0,none,none,0.0,0.0,0.0,292.8,0.0048,0.0,0.0,0.0,Corner crushing failure (C7) with behavior similar to Specimen 3,Diagonal/sliding crack at maximum lateral load followed by shear cracks at column tops; crushing developed with increasing displacement,"First diagonal/sliding crack at 0.33% drift with 261 kN coinciding with maximum load of 293 kN at 0.29% drift, followed by considerable load drop with shear cracks at windward column tops, gradual load increase until column shear cracks widened","Similar progression to Specimen 3 with peak resistance of 293 kN achieved before major damage, representing second repair cycle showing continued ability to carry significant lateral load despite prior damage history",Lower initial stiffness of 10.3 kN/mm reflecting cumulative effects of two prior damage and repair cycles; frame stiffness reduction influenced overall specimen stiffness despite new strong infill panel,"Frame from Specimen 8 repaired for second time using epoxy injection and cement paste patching, new solid masonry infill with full bed joint mortar installed, demonstrating feasibility of multiple repair cycles",none
128,11,0.5,https://doi.org/10.1061/(ASCE)0733-9445(1996)122:3(228),Experimental Evaluation of Masonry-Infilled RC Frames,"Armin B. Mehrabi, P. Benson Shing, Michael P. Schuller, James L. Noland",1996,1651,3302,177.8,177.8,228.6,152.4,457.5,277.8,0.0,0.0,304.8,304.8,609.6,one_wythe,none,0.0,0.0,0.0,0.0,0.0,0.0,0.0,0.0,46.0375,running,mortar_bond,5,5,5,5,193.675,92.075,92.075,5,5,19.05,4#12.7,1#12.7,2#12.7,1#12.7,0.0,0#0@0,0.0,0#0@0,#6.35@64.5,19.05,4#15.875,0#0,0#0,0#0,0.0,0#0@0,0.0,0#0@0,#6.35@76.2,19.05,4#19.05,2#19.05,4#12.07,2#19.05,0.0,0#0@0,0.0,0#0@0,#6.35@64.5,0.0,0#0@0,0#0@0,0#0@0,0#0@0,25.7,18.13,28,0.0,420.6,661.9,0.0,0.0,0.0,0.0,0.0,0.0,0.0,none,13.02,0.0,0.0,cyclic,3,increasing,custom,98.0,46,none,0,none,none,0.0,0.0,0.0,292.8,0.0111,0.0,0.0,0.0,Corner crushing failure (C7) with behavior similar to Specimens 5 and 12,Diagonal/sliding cracks at maximum lateral loads followed immediately by shear cracks in columns; crushing developed in infill as displacement cycles increased,Diagonal/sliding cracks coinciding with peak loads triggered immediate shear cracking in windward columns; shear failure of columns prevented full diagonal strut mechanism despite strong solid infill panel,"Initial diagonal/sliding cracks at 0.36% drift with loads of -263/+293 kN, maximum loads of -276/+293 kN at -17.0/+5.6 mm, representing 10% higher strength than Specimen 5 (h/L=0.67) but 25% lower than Specimen 12 with 50% higher vertical load",High compression strains in infill diagonal and corners; critical shear strains in upper column regions; lower aspect ratio showed modest improvement in strength but similar failure mechanism to standard aspect ratio specimen,none,none
129,12,0.5,https://doi.org/10.1061/(ASCE)0733-9445(1996)122:3(228),Experimental Evaluation of Masonry-Infilled RC Frames,"Armin B. Mehrabi, P. Benson Shing, Michael P. Schuller, James L. Noland",1996,1651,3302,177.8,177.8,228.6,152.4,457.5,277.8,0.0,0.0,304.8,304.8,609.6,one_wythe,none,0.0,0.0,0.0,0.0,0.0,0.0,0.0,0.0,46.0375,running,mortar_bond,5,5,5,5,193.675,92.075,92.075,5,5,19.05,4#12.7,1#12.7,2#12.7,1#12.7,0.0,0#0@0,0.0,0#0@0,#6.35@64.5,19.05,4#15.875,0#0,0#0,0#0,0.0,0#0@0,0.0,0#0@0,#6.35@76.2,19.05,4#19.05,2#19.05,4#12.07,2#19.05,0.0,0#0@0,0.0,0#0@0,#6.35@64.5,0.0,0#0@0,0#0@0,0#0@0,0#0@0,26.9,20.13,28,0.0,420.6,661.9,0.0,0.0,0.0,0.0,0.0,15.58,0.0,N,17.85,13.58,0.0,cyclic,3,increasing,custom,0.0,69,none,0,none,none,0.0,0.0,0.0,362.7,0.0053,0.0,0.0,0.0,Corner crushing failure (C7) with similar behavior to Specimens 5 and 11 but enhanced by 50% higher vertical load,Diagonal/sliding cracks followed immediately by shear cracks in columns; crushing in infill progressed with increasing displacement cycles,Diagonal/sliding cracks at peak loads triggered immediate column shear cracking; enhanced vertical load (440 kN total vs 294 kN) increased both stiffness and strength but maintained similar failure sequence,"Initial diagonal/sliding cracks at 0.17% drift with loads of -332/+330 kN, maximum loads of -356/+363 kN at -8.1/+7.1 mm, concrete column crushing occurred at lowest drift level of 1.65% among strong infill specimens due to higher axial load, representing 25% higher strength than Specimen 11",Highest initial stiffness of 34.2 kN/mm demonstrating significant vertical load influence; compression strains in infill corners and columns elevated compared to Specimen 11; shear strains critical in columns at lower drift due to higher axial compression,none,none
130,BaF,0.8,https://doi.org/10.1080/13632469.2015.1104748,The Behavior of Infill Walls in RC Frames Under Combined Bidirectional Loading,"Ibrahim Serkan Misir, Ozgur Ozcelik, Sadik Can Girgin, Umut Yucel",2016,2400.0,4000.0,400.0,250.0,400.0,250.0,450,600,1250,100,0.0,500,500,none,none,0.0,0.0,0.0,0.0,0.0,0.0,0.0,0.0,0.0,none,none,0.0,0.0,0.0,0.0,0.0,0.0,0.0,0.0,0.0,30,4#14,1#14,2#14,1#14,430,2#8@70,430,2#8@70,2#8@110,30,4#14,0#0,0#0,0#0,800,#8@60,800,#8@60,#8@100,30,4#14,2#14,0#0,2#14,800,#8@80,800,#8@80,#8@160,30,0#0@0,0#0@0,#12@160,#12@160,25.8,0.0,0.0,0.0,473,574,0.0,0.0,0.0,0.0,0.0,0.0,0.0,none,0.0,0.0,0.0,cyclic,3,increasing,ACI 374.1-05,260.0,0.0,none,0,none,none,0.0,0.0,0.0,243.5,0.0275,0.0409,209.3,0.0,"Flexural failure with severe plastic deformations in frame elements, characterized by progressive damage from beam-end cracking to column longitudinal bar buckling at 4.0% drift","First flexural cracks at beam ends at 0.20% drift, merging with increasing drift. Crushing of cover concrete at column bottom ends beginning at 1.4% drift, becoming more visible at 1.75%","Plastic hinging mechanism with sequential damage: flexural cracking, yielding of longitudinal reinforcement at 0.35% drift, cover concrete crushing, spalling at 2.75%, and longitudinal bar buckling at 3.5-4.0% drift",Beam flexural cracks (0.20%) -> longitudinal reinforcement yielding (0.35%) -> column cover concrete crushing (1.4%) -> cover spalling (2.75%) -> bar buckling (3.5%) -> visible buckling (4.0%),Strain gauges recorded first yielding of beam-end longitudinal reinforcement at 0.35% drift. Cover concrete at column bottom ends reached ultimate compressive strain at 1.4% drift,none,none
131,PWF,0.8,https://doi.org/10.1080/13632469.2015.1104748,The Behavior of Infill Walls in RC Frames Under Combined Bidirectional Loading,"Ibrahim Serkan Misir, Ozgur Ozcelik, Sadik Can Girgin, Umut Yucel",2016,2400.0,4000.0,400.0,250.0,400.0,250.0,450,600,1250,100,0.0,500,500,one_wythe,TODO,0.0,0.0,0.0,0.0,0.0,0.0,0.0,0.0,95.0,running,mortar_bond,10.0,10.0,10.0,10.0,390.0,190.0,190.0,0.0,10.0,30,4#14,1#14,2#14,1#14,430,2#8@70,430,2#8@70,2#8@110,30,4#14,0#0,0#0,0#0,800,#8@60,800,#8@60,#8@100,30,4#14,2#14,0#0,2#14,800,#8@80,800,#8@80,#8@160,30,0#0@0,0#0@0,#12@160,#12@160,27.1,0.0,0.0,0.0,473,574,0.0,0.0,0.0,0.0,1.8,2.4,0.0,Type N cement-lime mortar (1:1:6 volumetric ratio: Portland cement:hydrated lime:sand 0-3mm),4.2,0.0,0.0,cyclic,3,increasing,ACI 374.1-05,260.0,0.0,none,0,none,none,0.0,0.0,0.0,392.1,0.01,0.0175,322.6,0.0,Corner crushing failure mode of vertically hollowed pumice block infill without diagonal tension crack connecting wall corners. Ultimate strength reached at 1.0% drift with 20% strength degradation by 1.75%,"Wall-column interface separation at 0.20%, diagonal tension cracks with localized corner damage at 1.0%, corner crushing at 1.40% with progressive spalling of crushed blocks in subsequent cycles",Corner crushing of vertically hollowed pumice blocks at upper corners where contact forces are resisted by weak axis of blocks. Additional cracking at tongue-and-groove connections in head joints. No severe out-of-plane instability,Interface separation (0.20%) -> column flexural cracks (0.50%) -> column yielding (0.50%) -> slab tension cracks (0.75%) -> diagonal tension with corner damage (1.0%) -> upper corner crushing (1.40%) -> crushed block spalling,"First yielding recorded at 0.50% drift in column longitudinal bars, occurring after initial flexural cracks. Strain gauges showed progressive yielding with increasing drift levels",none,none
