Repository: Vachan-Vanian/FRESCO-database

# FRESCO Database

**An open database for fiber and polymer strengthening of infilled RC frame systems**

## Overview

FRESCO (Fiber REinforced Strengthening COmposite Database) is a comprehensive open-source database designed to systematically organize experimental data on infilled RC frame systems, with integrated modeling capabilities for simulating advanced composite strengthening interventions such as Fiber Reinforced Polymers (FRP), Textile Reinforced Mortars (TRM), and other fiber-based solutions. The database employs open-source practices while providing high-quality output that is fully compatible with leading software packages such as ANSYS SpaceClaim.

File: Database/fresco_v1.csv (part 7 of 9)
132,IWF,0.8,https://doi.org/10.1080/13632469.2015.1104748,The Behavior of Infill Walls in RC Frames Under Combined Bidirectional Loading,"Ibrahim Serkan Misir, Ozgur Ozcelik, Sadik Can Girgin, Umut Yucel",2016,2400.0,4000.0,400.0,250.0,400.0,250.0,450,600,1250,100,0.0,500,500,one_wythe,none,0.0,0.0,0.0,0.0,0.0,0.0,0.0,0.0,117.5,running,mortar_bond,10.0,10.0,10.0,10.0,240.0,240.0,235.0,0.0,10.0,30,4#14,1#14,2#14,1#14,430,2#8@70,430,2#8@70,2#8@110,30,4#14,0#0,0#0,0#0,800,#8@60,800,#8@60,#8@100,30,4#14,2#14,0#0,2#14,800,#8@80,800,#8@80,#8@160,30,0#0@0,0#0@0,#12@160,#12@160,26.4,0.0,0.0,0.0,473,574,0.0,0.0,0.0,0.0,3.1,16.5,0.0,Type N cement-lime mortar (1:1:6 volumetric ratio: Portland cement:hydrated lime:sand 0-3mm),4.1,0.0,0.0,cyclic,3,increasing,ACI 374.1-05,260.0,0.0,none,0,none,none,0.0,0.0,0.0,418.4,0.01,0.0175,358.6,0.0,Corner crushing failure mode with diagonal tension cracks propagating toward column ends and sliding shear behavior. Similar global response to PWF but with earlier diagonal cracking,"Wall-column separation at 0.20%, diagonal tension cracks from 0.75% propagating to columns, sliding shear cracks at 1.40%, column-foundation separation at 1.75%, corner crushing with hairline shear cracks in columns",Corner crushing of vertically hollowed hollow-fired clay insulation bricks at upper corners combined with sliding shear. Contact forces resisted by weak axis of 30-part vertical hollows caused premature corner crushing,Interface separation (0.20%) -> diagonal tension (0.75%) -> slab tension cracks (0.75%) -> sliding shear (1.40%) -> column-foundation separation (1.75%) -> corner crushing -> unit spalling,Strain gauge data recorded progressive damage evolution. No severe out-of-plane instability observed despite damage level at test completion (1.75% drift),none,none
133,AWF,0.8,https://doi.org/10.1080/13632469.2015.1104748,The Behavior of Infill Walls in RC Frames Under Combined Bidirectional Loading,"Ibrahim Serkan Misir, Ozgur Ozcelik, Sadik Can Girgin, Umut Yucel",2016,2400.0,4000.0,400.0,250.0,400.0,250.0,450,600,1250,100,0.0,500,500,one_wythe,none,0.0,0.0,0.0,0.0,0.0,0.0,0.0,0.0,125.0,running,mortar_bond,10.0,10.0,10.0,10.0,600.0,200.0,250.0,10.0,10.0,30,4#14,1#14,2#14,1#14,430,2#8@70,430,2#8@70,2#8@110,30,4#14,0#0,0#0,0#0,800,#8@60,800,#8@60,#8@100,30,4#14,2#14,0#0,2#14,800,#8@80,800,#8@80,#8@160,30,0#0@0,0#0@0,#12@160,#12@160,24.5,0.0,0.0,0.0,473,574,0.0,0.0,0.0,0.0,2.2,0.0,0.0,Special mortar for autoclaved aerated concrete blocks (1:2:6 volumetric ratio per text),9.5,0.0,0.0,cyclic,3,increasing,ACI 374.1-05,260.0,0.0,none,0,none,none,0.0,0.0,0.0,371.4,0.01,0.0275,336.6,0.0,Mixed failure mode combining diagonal tension and shear sliding with stable post-peak behavior. Diagonal failure line rather than horizontal arching action under biaxial loading. Tested to 2.75% drift,"Wall-column separation at 0.25%, wall-beam separation at 0.35%, first diagonal tension at 0.35%, significant tension cracks by 0.75%, corner crushing at 1.40%, diagonal tension cracks in columns, flexural cracks in slab",Diagonal tension combined with shear sliding creating diagonal failure line under biaxial loading rather than classical horizontal arching. Small pieces spalling at 2.75% but wall maintained overall integrity and out-of-plane stability,Interface separation (0.25-0.35%) -> diagonal tension (0.35%) -> extensive cracking (0.75%) -> frame flexural cracks (0.75%) -> corner crushing (1.40%) -> column compression fiber ultimate strain (2.2%) -> corner unit spalling (2.75%),Outermost compression fiber at column base reached ultimate strain at 2.2% drift ratio. Strain distribution showed progressive yielding and crushing at critical sections,none,none
134,SWF,0.8,https://doi.org/10.1080/13632469.2015.1104748,The Behavior of Infill Walls in RC Frames Under Combined Bidirectional Loading,"Ibrahim Serkan Misir, Ozgur Ozcelik, Sadik Can Girgin, Umut Yucel",2016,2400.0,4000.0,400.0,250.0,400.0,250.0,450,600,1250,100,0.0,500,500,two_wythe,none,0.0,0.0,0.0,0.0,0.0,0.0,0.0,0.0,125.0,running,mortar_bond,10.0,10.0,10.0,10.0,190.0,190.0,135.0,10.0,10.0,30,4#14,1#14,2#14,1#14,430,2#8@70,430,2#8@70,2#8@110,30,4#14,0#0,0#0,0#0,800,#8@60,800,#8@60,#8@100,30,4#14,2#14,0#0,2#14,800,#8@80,800,#8@80,#8@160,30,0#0@0,0#0@0,#12@160,#12@160,26.8,0.0,0.0,0.0,473,574,0.0,0.0,0.0,0.0,14.4,2.4,0.0,"Type N cement-lime mortar (1:1:6 volumetric ratio: Portland cement:hydrated lime:sand 0-3mm). 30mm gap with density-16 styrofoam between leaves, no mechanical ties",4.4,0.0,0.0,cyclic,3,increasing,ACI 374.1-05,260.0,0.0,none,0,none,none,0.0,0.0,0.0,375.6,0.014,0.0275,336.6,0.0,Out-of-plane instability and progressive expulsion of slender outer wall leaf (10cm thick including plaster) due to column splitting effects and lack of mechanical ties. Test terminated at 1.75% due to instability,"Both wall-column and wall-beam interface separation at 0.35%, column flexural cracks at 0.69%, shear sliding at upper portion of inner leaf at 0.75%, rigid out-of-plane motion of outer leaf from 1.0%, mortar crushing at periphery","Out-of-plane expulsion of outer leaf caused by columns penetrating wall plane during cyclic loading, splitting the two unconnected leaves. Progressive rigid body motion: 30% of thickness at 1.0%, 40% at 1.4%, 60% at 1.75%. Wall segment spalling (~2x2 brick size)",Interface separation (0.35%) -> column cracks (0.69%) -> column yielding (0.72%) -> inner leaf shear sliding (0.75%) -> outer leaf out-of-plane motion begins (1.0%) -> progressive separation (1.0-1.75%) -> segment spalling and test termination,First yielding of column longitudinal bars occurred at 0.72% drift. Strain gauges recorded typical frame behavior but outer leaf rigid body motion could not be measured due to instrumentation location on thicker side only,none,Second wythe of 85mm thickness with 30 gap 
135,SWZF,0.8,https://doi.org/10.1080/13632469.2015.1104748,The Behavior of Infill Walls in RC Frames Under Combined Bidirectional Loading,"Ibrahim Serkan Misir, Ozgur Ozcelik, Sadik Can Girgin, Umut Yucel",2016,2400.0,4000.0,400.0,250.0,400.0,250.0,450,600,1250,100,0.0,500,500,two_wythe,none,0.0,0.0,0.0,0.0,0.0,0.0,0.0,0.0,125.0,running,mortar_bond,10.0,10.0,10.0,10.0,190.0,190.0,135.0,10.0,10.0,30,4#14,1#14,2#14,1#14,430,2#8@70,430,2#8@70,2#8@110,30,4#14,0#0,0#0,0#0,800,#8@60,800,#8@60,#8@100,30,4#14,2#14,0#0,2#14,800,#8@80,800,#8@80,#8@160,30,0#0@0,0#0@0,#12@160,#12@160,25.5,0.0,0.0,0.0,473,574,0.0,0.0,0.0,0.0,14.4,2.4,0.0,none,4.5,0.0,0.0,cyclic,3,increasing,ACI 374.1-05,260.0,0.0,none,0,none,none,0.0,0.0,0.0,377.3,0.01,0.0275,338.7,0.0,"Mixed failure mode with diagonal tension and shear sliding under biaxial loading, creating complex diagonal failure pattern rather than horizontal line. Z-ties successfully maintained wall leaf integrity to 2.75% drift","Upper portion sliding at 0.75%, complex diagonal failure mode around main wall diagonal due to combined in-plane diagonal tension/shear and out-of-plane arching effects. Outermost compression fiber crushing at column ends at 2.2%","Z-ties prevented successive expulsion of slender wall leaves by tying them together. Diagonal failure mode developed under biaxial loading. Metal ties (4mm diameter, 1 per 0.25m², staggered) maintained leaf connection throughout test",Upper portion sliding (0.75%) -> progressive damage with increasing drift -> column compression fiber crushing (2.2%) -> diagonal failure pattern development -> maintained integrity to 2.75% drift (20% strength loss limit),"Column ends reached crushing strain at 2.2% drift. Strain distribution showed Z-ties effectively engaged, allowing wall to reach higher drift levels while maintaining out-of-plane stability compared to SWF","Z-shaped metal ties (cold-drawn plain steel wire, 4mm diameter) installed between wall leaves at 60cm horizontal and 40cm vertical spacing (approximately 1 tie per 0.25 m²) in staggered pattern per MSJC code recommendations for double-wythe cavity walls. Ties punched through styrofoam insulation layer during construction, connecting the 10cm and 15cm thick leaves to improve out-of-plane stability and maintain wall integrity under combined biaxial loading",Manual add second wythe of 85mm thickness with 30 gap and Z steel ties
136,TNT,1,https://doi.org/10.13140/2.1.4206.5280,In-plane Experimental Response of Strong Masonry Infills,"Morandi Paolo, Hak Sanja, Magenes Guido",2014,3300.0,4920.0,350.0,350.0,350.0,350.0,600,350,0.0,0.0,300,600,290,none,none,0.0,0.0,0.0,0.0,0.0,0.0,0.0,0.0,0.0,none,none,0.0,0.0,0.0,0.0,0.0,0.0,0.0,0.0,0.0,20,4#22,1#22,2#22,1#22,0.0,0#0@0,0.0,0#0@0,2#8@90,20,4#14,2#14,2#10,2#14,610,2#8@70,610,2#8@70,2#8@200,20,4#22,2#22,2#22,2#22,0.0,0#0@0,0.0,0#0@0,2#8@70,0.0,0#0@0,0#0@0,0#0@0,0#0@0,34.0,0.0,0.0,0.0,521,606,0.0,0.0,0.0,0.0,0.0,0.0,0.0,none,0.0,0.0,0.0,cyclic,3,increasing,none,400.0,0.0,none,0,none,none,0.0,0.0,0.0,305.5,0.0299,0.035,301,0.0,"Weak beam-strong column flexural mechanism with progressive plastic hinge formation at beam and column ends, accompanied by concrete cover spalling at drift levels above 2.50%","Initial interface cracks between column and beam at 0.50% drift, followed by flexural cracks at column ends at 0.60% drift propagating progressively at column bottoms up to 1.50% drift. Beam end cracks visible at 1.75% drift.","Flexural yielding mechanism with plastic hinge formation predominantly at beam ends, confirming weak beam-strong column design philosophy as intended by capacity design provisions","Progressive damage starting with interface cracks (0.50% drift), flexural cracking at column ends (0.60%), crack propagation at column bottoms (up to 1.50%), beam end cracking (1.75%), concrete cover spalling at column bottoms and beam ends (2.50%), and severe spalling at final drift of 3.50%","Strain gauge measurements confirmed plastic hinge formation at RC element ends, with higher strains measured at beam ends compared to columns, consistent with weak beam-strong column response mechanism",none,1. Add manual stirrups beam-column joint 2. Beam extension stirrups #8@90 mm 3. Base_beam has invert T shape 40cm thickness of the 'slab'
137,TA1,1,https://doi.org/10.13140/2.1.4206.5280,In-plane Experimental Response of Strong Masonry Infills,"Morandi Paolo, Hak Sanja, Magenes Guido",2014,3300.0,4920.0,350.0,350.0,350.0,350.0,600,350,0.0,0.0,300,600,290,one_wythe,none,0.0,0.0,0.0,0.0,0.0,0.0,0.0,0.0,117.5,running,mortar_bond,10,10,10,10,350.0,240.0,235.0,0.0,10.0,20,4#22,1#22,2#22,1#22,0.0,0#0@0,0.0,0#0@0,2#8@90,20,4#14,2#14,2#10,2#14,610,2#8@70,610,2#8@70,2#8@200,20,4#22,2#22,2#22,2#22,0.0,0#0@0,0.0,0#0@0,2#8@70,0.0,0#0@0,0#0@0,0#0@0,0#0@0,34.0,0.0,0.0,0.0,521,606,0.0,0.0,0.0,0.0,0.0,8.64,2.78,M5,7.68,4.64,0.0,cyclic,3,increasing,none,400.0,0.0,none,0,none,none,0.0,0.0,0.0,580,0.015,0.015,580,0.0,"Diagonal strut mechanism with stepwise crack pattern through masonry bed joints and progressive unit crushing in infill corners, with diagonal shear cracking in RC columns due to infill-frame interaction","Stepwise diagonal crack pattern developing from corners toward panel center through mortar bed joints, with diagonal cracks on masonry units primarily in upper corners. Less damage observed in central bottom part compared to specimen TA2 tested to higher drift.","Initial shear sliding in bed joints with slight opening of dry tongue-and-groove head joints, followed by diagonal cracking of masonry units in corners and activation of diagonal strut mechanism transferring loads to RC frame","Vertical cracks at infill-frame interface during force-controlled cycles, stepwise crack pattern development through bed joints (0.10-0.20% drift), first diagonal unit cracks in upper corners (0.25% drift), progressive damage spreading with plaster detachment, and outer shell detachment from damaged blocks up to 1.50% drift","Strain measurements on RC elements showed increased demands at column ends due to infill strut action, with diagonal compression field developing through infill panel and causing localized compression in RC frame corners",none,1. Add manual stirrups beam-column joint 2. Beam extension stirrups #8@90 mm 3. Base_beam has invert T shape 40cm thickness of the 'slab'
138,TA2,1,https://doi.org/10.13140/2.1.4206.5280,In-plane Experimental Response of Strong Masonry Infills,"Morandi Paolo, Hak Sanja, Magenes Guido",2014,3300.0,4920.0,350.0,350.0,350.0,350.0,600,350,0.0,0.0,300,600,290,one_wythe,none,0.0,0.0,0.0,0.0,0.0,0.0,0.0,0.0,117.5,running,mortar_bond,10.0,10.0,10.0,10.0,350.0,240.0,235.0,0.0,10.0,20,4#22,1#22,2#22,1#22,0.0,0#0@0,0.0,0#0@0,2#8@90,20,4#14,2#14,2#10,2#14,610,2#8@70,610,2#8@70,2#8@200,20,4#22,2#22,2#22,2#22,0.0,0#0@0,0.0,0#0@0,2#8@70,0.0,0#0@0,0#0@0,0#0@0,0#0@0,34.0,0.0,0.0,0.0,521,606,0.0,0.0,0.0,0.0,0.0,8.64,2.78,M5,7.68,4.64,0.0,cyclic,3,increasing,none,400.0,0.0,none,0,none,none,0.0,0.0,0.0,551,0.015,0.025,504,0.0,"Diagonal compression strut mechanism with extensive stepwise cracking through masonry bed joints, progressive crushing and disintegration of masonry units throughout panel, and diagonal shear cracking in RC columns. Infill substantially destroyed at 2.50% drift while RC frame remained stable.","Light vertical cracks at infill-frame interface during force-controlled loading, evolving into stepwise diagonal pattern from corners toward center (0.10-0.20% drift). Diagonal cracks on units in upper corners (0.25%), spreading to lower central units (0.40%). Clearly marked stepwise pattern across considerable portion of bed joints at 0.60% drift. First diagonal column cracks at 1.00% drift continued propagating but without column shear failure.","Initial damage characterized by shear sliding in horizontal mortar bed joints with slight opening of dry tongue-and-groove head joints, achieved without significant unit cracking. Progressive development of diagonal cracks on masonry units first in corners then throughout panel, accompanied by activation of diagonal strut transferring high compression forces to RC frame corners causing localized shear demands in columns.","Force-controlled cycles: light vertical cracks on plaster at infill-frame interface. 0.10% drift: cracks extended and mortar joint cracks indicating block sliding. 0.15-0.20%: stepwise pattern emergence. 0.25%: first diagonal unit cracks in upper corners. 0.30%: plaster detachment. 0.40%: corner damage development and lower central cracks. 0.50%: outer shell detachment in upper left corner. 0.60%: clearly marked stepwise pattern. 0.80%: strong cracking noise at peak. 1.00%: first column diagonal cracks. 1.25%: extensive outer shell detachment in lower center. 1.50%: majority of top course blocks and lower central blocks strongly damaged, stable column cracks. 2.00%: considerable infill damage. 2.50%: infill substantially destroyed.","Strain gauges on RC reinforcement showed increased strain demands at column ends due to concentration of compression forces from infill diagonal strut action. Diagonal compression field developed through infill panel with highest stresses at loaded corners, causing localized shear strains in adjacent RC columns without leading to shear failure.",none,1. Add manual stirrups beam-column joint 2. Beam extension stirrups #8@90 mm 3. Base_beam has invert T shape 40cm thickness of the 'slab'
139,TA3,1,https://doi.org/10.13140/2.1.4206.5280,In-plane Experimental Response of Strong Masonry Infills,"Morandi Paolo, Hak Sanja, Magenes Guido",2014,3300.0,4920.0,350.0,350.0,350.0,350.0,600,350,0.0,0.0,300,600,290,one_wythe,none,0.0,0.0,0.0,0.0,0.0,0.0,0.0,0.0,117.5,running,mortar_bond,10.0,10.0,10.0,10.0,350.0,240.0,235.0,0.0,10.0,20,4#22,1#22,2#22,1#22,0.0,0#0@0,0.0,0#0@0,2#8@90,20,4#14,2#14,2#10,2#14,610,2#8@70,610,2#8@70,2#8@200,20,4#22,2#22,2#22,2#22,0.0,0#0@0,0.0,0#0@0,2#8@70,0.0,0#0@0,0#0@0,0#0@0,0#0@0,34.0,0.0,0.0,0.0,521,606,0.0,0.0,0.0,0.0,0.0,8.64,2.78,M5,7.68,4.64,0.0,cyclic,3,increasing,none,400.0,0.0,none,0,none,none,0.0,0.0,0.0,478,0.01,0.01,478,0.0,"Diagonal strut mechanism with stepwise crack pattern development through masonry bed joints and beginning of unit crushing in infill corners, with initiation of diagonal shear cracking in RC columns","Similar stepwise diagonal crack pattern as TA2 developing from corners toward panel center through mortar bed joints up to 1.00% drift. Diagonal cracks on masonry units observed in corners, though slightly less pronounced compared to TA2 at same drift level.","Initial shear sliding mechanism in horizontal bed joints with slight opening of dry tongue-and-groove head joints, followed by diagonal cracking of masonry units initiating in corners and progressive activation of diagonal compression strut mechanism","Progressive damage starting with interface cracks during force-controlled loading, followed by stepwise crack pattern development through bed joints, emergence of diagonal unit cracks in corners, and spreading of damage pattern throughout panel up to maximum drift of 1.00%","Strain measurements indicated increased demands at RC column ends due to diagonal strut compression forces concentrating at frame corners, with development of diagonal compression field through infill panel",none,1. Add manual stirrups beam-column joint 2. Beam extension stirrups #8@90 mm 3. Base_beam has invert T shape 40cm thickness of the 'slab'
140,TA4,1,https://doi.org/10.13140/2.1.4206.5280,In-plane Experimental Response of Strong Masonry Infills,"Morandi Paolo, Hak Sanja, Magenes Guido",2014,3300.0,4920.0,350.0,350.0,350.0,350.0,600,350,0.0,0.0,300,600,290,one_wythe,door,0.0,0.0,0.0,0.0,1440,2950,1390,0,117.5,running,mortar_bond,10.0,10.0,10.0,10.0,350.0,240.0,235.0,0.0,10.0,20,4#22,1#22,2#22,1#22,0.0,0#0@0,0.0,0#0@0,2#8@90,20,4#14,2#14,2#10,2#14,610,2#8@70,610,2#8@70,2#8@200,20,4#22,2#22,2#22,2#22,0.0,0#0@0,0.0,0#0@0,2#8@70,0.0,0#0@0,0#0@0,0#0@0,0#0@0,34.0,0.0,0.0,0.0,521,606,0.0,0.0,0.0,0.0,0.0,8.64,2.78,M5,7.68,4.64,0.0,cyclic,3,increasing,none,400.0,0.0,none,0,none,none,0.0,0.0,0.0,300,0.01,0.01,300,0.0,"Modified strut mechanism influenced by presence of 1.44 m wide full-height central opening dividing infill into two separate panels, each developing independent diagonal compression behavior","Crack patterns developed in two separate infill panels on either side of central opening, with each panel exhibiting characteristic stepwise diagonal cracking from corners toward opening edges up to 1.00% drift","Dual diagonal strut mechanism with two independent compression fields developing in separated infill panels on either side of opening, resulting in altered load distribution to RC frame compared to fully infilled configuration","Damage progression similar to fully infilled specimens but concentrated in two separate panels, with crack development from outer corners toward opening edges and progressive mortar joint sliding followed by unit cracking in corner regions","Strain distribution in RC frame influenced by two separate diagonal struts from divided infill panels, likely resulting in different distribution of compression forces at frame corners and intermediate column-beam joints adjacent to opening",none,1. Add manual stirrups beam-column joint 2. Beam extension stirrups #8@90 mm 3. Base_beam has invert T shape 40cm thickness of the 'slab'
141,0020,0.5,http://dx.doi.org/10.1016/j.istruc.2015.06.005,Experimental Response of Reinforced Concrete Frames With AAC Masonry Infill Walls to In-plane Cyclic Loading,"S. Schwarz, A. Hanaor, D.Z. Yankelevsky",2015,1600.0,2245.0,100.0,200.0,200.0,100.0,200,200,0.0,0.0,300,300,300,none,none,0.0,0.0,0.0,0.0,0.0,0.0,0.0,0.0,0.0,none,none,0.0,0.0,0.0,0.0,0.0,0.0,0.0,0.0,0.0,10,4#6,0#0,2#6,0#0,0.0,0#0@0,0.0,0#0@0,#3@100,10,4#6,2#6,0#0,2#6,0.0,0#0@0,0.0,0#0@0,#3@100,10,4#6,2#6,0#0,2#6,0.0,0#0@0,0.0,0#0@0,#3@100,0.0,0#0@0,0#0@0,0#0@0,0#0@0,28.8,0.0,0.0,0.0,586,617,0.0,0.0,0.0,0.0,0.0,0.0,0.0,none,0.0,0.0,0.0,cyclic,3,constant,none,125.0,0.0,none,0,none,none,0.0,0.0,1250.0,21,0.022,0.046,18,0.0,"Ductile joint failure with plastic hinge formation at top beam-column joint, accompanied by column reinforcement buckling and debonding/pullout of beam bottom reinforcement at the joint","Initial cracking at beam-column joints at 36mm displacement, followed by gradual crack development at top right corner (cycle 5) and bottom right corner (cycle 5), with progressive failure concentrated at top left corner joint","Plastic hinge formation at top joint governs the failure, with column reinforcement buckling and loss of bond between beam bottom reinforcement and concrete at the joint region","Gradual cracking and deterioration of column-beam joints beginning at cycle 2 (36mm), with peak load occurring at cycle 2, followed by progressive joint degradation through cycles 5-6 (72mm) leading to final failure",none,none,Base_beam left and right edges need additional 300 mm height
142,1020,0.5,http://dx.doi.org/10.1016/j.istruc.2015.06.005,Experimental Response of Reinforced Concrete Frames With AAC Masonry Infill Walls to In-plane Cyclic Loading,"S. Schwarz, A. Hanaor, D.Z. Yankelevsky",2015,1600.0,1100.0,100.0,200.0,200.0,100.0,200,200,0.0,0.0,300,300,300,none,none,0.0,0.0,0.0,0.0,0.0,0.0,0.0,0.0,0.0,none,none,0.0,0.0,0.0,0.0,0.0,0.0,0.0,0.0,0.0,10,4#6,0#0,2#6,0#0,0.0,0#0@0,0.0,0#0@0,#3@100,10,4#6,2#6,0#0,2#6,0.0,0#0@0,0.0,0#0@0,#3@100,10,4#6,2#6,0#0,2#6,0.0,0#0@0,0.0,0#0@0,#3@100,0.0,0#0@0,0#0@0,0#0@0,0#0@0,28.8,0.0,0.0,0.0,586,617,0.0,0.0,0.0,0.0,0.0,0.0,0.0,none,0.0,0.0,0.0,cyclic,3,constant,none,125.0,0.0,none,0,none,none,0.0,0.0,1180.0,22,0.027,0.043,18,0.0,Ductile joint failure of column at the beam-column connection under cyclic loading at 60mm displacement amplitude,"Initial cracking initiated at beam-column joint interfaces at 20mm displacement, with progressive crack development culminating in joint failure during the third set of cycles at 60mm displacement",Ductile column joint failure mechanism characterized by progressive yielding and plastic deformation at the beam-column connection region,"Initial cracking at 20mm displacement (cycles 2-4), peak load attained at 40mm displacement (cycles 5-7), followed by ductile joint failure at 60mm displacement (cycles 8-10)",none,none,Base_beam left and right edges need additional 300 mm height
143,1000,0.5,http://dx.doi.org/10.1016/j.istruc.2015.06.005,Experimental Response of Reinforced Concrete Frames With AAC Masonry Infill Walls to In-plane Cyclic Loading,"S. Schwarz, A. Hanaor, D.Z. Yankelevsky",2015,1600.0,1100.0,100.0,200.0,200.0,100.0,200,200,0.0,0.0,300,300,300,one_wythe,none,0.0,0.0,0.0,0.0,0.0,0.0,0.0,0.0,50.0,running,mortar_bond,5.0,5.0,5.0,5.0,250.0,150.0,100.0,5.0,5.0,10,4#6,0#0,2#6,0#0,0.0,0#0@0,0.0,0#0@0,#3@100,10,4#6,2#6,0#0,2#6,0.0,0#0@0,0.0,0#0@0,#3@100,10,4#6,2#6,0#0,2#6,0.0,0#0@0,0.0,0#0@0,#3@100,0.0,0#0@0,0#0@0,0#0@0,0#0@0,28.8,0.0,0.0,0.0,586,617,0.0,0.0,0.0,0.0,0.0,3.3,0.0,cement mortar,8.3,2.7,0.0,cyclic,3,constant,none,125.0,0.0,none,0,none,none,0.0,0.0,5620.0,55,0.01,0.04,41,0.0,"Failure by excessive infill wall deterioration at 40mm displacement, with diagonal cracking of masonry dominating the response and subsequent column cracking","Initial diagonal cracking of infill wall at first cycle (38kN), followed by spread and widening of cracks throughout the masonry panel. Crack pattern crosses masonry blocks diagonally or vertically rather than following mortar joints. Cracking of column at joint initiated at cycle 2 with progressive spread along column height","Progressive deterioration and crumbling of AAC masonry infill wall under diagonal compression strut action, accompanied by secondary cracking and damage in the column near the beam-column joint","Diagonal cracking of infill at cycle 1 (38kN load), peak load and initial column joint cracking at cycle 2 (20mm), progressive spread of cracks in both masonry and column through cycles 3-4, culminating in excessive infill wall deterioration and failure at cycle 5 (40mm)",none,none,Base_beam left and right edges need additional 300 mm height
144,0000,0.5,http://dx.doi.org/10.1016/j.istruc.2015.06.005,Experimental Response of Reinforced Concrete Frames With AAC Masonry Infill Walls to In-plane Cyclic Loading,"S. Schwarz, A. Hanaor, D.Z. Yankelevsky",2015,1600.0,2245.0,100.0,200.0,200.0,100.0,200,200,0.0,0.0,300,300,300,one_wythe,none,0.0,0.0,0.0,0.0,0.0,0.0,0.0,0.0,50.0,running,mortar_bond,5.0,5.0,5.0,5.0,250.0,150.0,100.0,5.0,5.0,10,4#6,0#0,2#6,0#0,0.0,0#0@0,0.0,0#0@0,#3@100,10,4#6,2#6,0#0,2#6,0.0,0#0@0,0.0,0#0@0,#3@100,10,4#6,2#6,0#0,2#6,0.0,0#0@0,0.0,0#0@0,#3@100,0.0,0#0@0,0#0@0,0#0@0,0#0@0,28.8,0.0,0.0,0.0,586,617,0.0,0.0,0.0,0.0,0.0,3.3,0.0,cement mortar,8.3,2.7,0.0,cyclic,3,constant,none,125.0,0.0,none,0,none,none,0.0,0.0,12250.0,60,0.00925,0.048,38,0.0,"Beam mechanism failure with plastic hinge formation at ends of top beam reinforcement, preceded by early and extensive masonry wall cracking and crumbling due to capacity overestimation",Widespread cracking and actual failure of masonry wall occurred at cycle 1 due to overestimation of capacity. Crack pattern crosses AAC blocks diagonally and vertically rather than following mortar bed joints. Progressive crumbling of masonry through subsequent cycles with beam cracking developing at reinforcement termination points,"Premature and extensive masonry infill deterioration at first loading cycle, followed by development of beam plastic hinge mechanism at the ends of top reinforcement where the bars terminate, governing the final collapse mode","Widespread masonry cracking and failure at cycle 1 (58kN), peak loads at cycles 1 and 2 (20mm), progressive crumbling and deterioration of masonry through cycles 2-4, culminating in beam mechanism failure by plastic hinge formation at cycle 5 (40mm)",none,none,Base_beam left and right edges need additional 300 mm height
145,0010,0.5,http://dx.doi.org/10.1016/j.istruc.2015.06.005,Experimental Response of Reinforced Concrete Frames With AAC Masonry Infill Walls to In-plane Cyclic Loading,"S. Schwarz, A. Hanaor, D.Z. Yankelevsky",2015,1600.0,2245.0,100.0,200.0,200.0,100.0,200,200,0.0,0.0,300,300,300,one_wythe,window,505,620,770,470,0.0,0.0,0.0,0.0,50.0,running,mortar_bond,5.0,5.0,5.0,5.0,250.0,150.0,100.0,5.0,5.0,10,4#6,0#0,2#6,0#0,0.0,0#0@0,0.0,0#0@0,#3@100,10,4#6,2#6,0#0,2#6,0.0,0#0@0,0.0,0#0@0,#3@100,10,4#6,2#6,0#0,2#6,0.0,0#0@0,0.0,0#0@0,#3@100,0.0,0#0@0,0#0@0,0#0@0,0#0@0,28.8,0.0,0.0,0.0,586,617,0.0,0.0,0.0,0.0,0.0,3.3,0.0,cement mortar,8.3,2.7,0.0,cyclic,3,constant,none,125.0,0.0,none,0,none,none,0.0,0.0,7010.0,39,0.0045,0.049,19,0.0,"Beam mechanism failure with progressive crumbling of masonry around the opening, resulting in intermediate behavior between fully infilled frame and bare frame",Gradual spread of cracking initiated from the opening region and propagating throughout the masonry wall panel. Crack pattern shows concentration around opening corners with progressive extension through the masonry blocks rather than exclusively along mortar joints,"Progressive deterioration and crumbling of masonry concentrated around the opening perimeter, reducing effective masonry contribution and eventually leading to beam mechanism failure with plastic hinge formation in the beam","Cracking initiating from opening at cycles 1-4 (5-10mm), peak loads at cycles 2 and 5 (10-20mm), progressive crumbling of masonry at cycles 5-7 (20mm), removal of loose masonry debris at cycle 8 (40mm), final beam mechanism failure at cycle 11 (70mm)",none,none,Base_beam left and right edges need additional 300 mm height
146,SP-1-I,0.4,https://www.researchgate.net/publication/279178733_Experimental_Study_of_Masonry_Infilled_RC_Frames_with_Opening,Experimental Study of Masonry Infilled R/C Frames with Opening,"V. Sigmund, D. Penava",2012,1500.0,2200.0,200.0,200.0,200.0,120.0,425,300,0.0,0.0,200,200,200,one_wythe,door,0.0,0.0,0.0,0.0,360,900,720,0,60.0,running,mortar_bond,9,4,4,4,250.0,95.0,120.0,4,4,16.0,4#10,2#10,4#10,2#10,375,#4@75,450,#4@75,#4@150,12,4#10,2#10,2#6,2#10,500,#6@100,500,#6@100,#6@200,56,4#16,2#16,2#16,2#16,0.0,0#0@0,0.0,0#0@0,#8@150,0.0,0#0@0,0#0@0,0#0@0,0#0@0,45.0,0.0,0.0,0.0,600.0,700.0,210,0.0,0.0,0.0,0.0,0.0,0.0,M5,5.15,0.0,0.0,cyclic,0,none,none,365.0,0.0,none,0,none,none,0.0,0.0,150480.0,261,0.0023,0.0043,235,0.0,Bending failure of masonry piers with bed-joint sliding below lintel,Two piers and one spandrel formed due to bed-joint sliding in the horizontal plane below the door lintel,Dominant bending failure of the masonry pier with formation of subdivided panels,"Insignificant damage at 0.10% drift (200 kN), moderate damage at 0.19% drift (260 kN), heavy damage at 0.35% drift (248 kN), collapse at 0.50% drift (236 kN)",none,none,"Reinforcement Manual Edits:
1. Column mid stirrups need shift
2. Beam at critical regions has more L rebars that in the mid region. The top 2@10 in second corner layer.
3. Left base_beam is larger (540 mm) and with additional L bot 4#16 second layer.
a. Top lintel"
147,SP-2-I,0.4,https://www.researchgate.net/publication/279178733_Experimental_Study_of_Masonry_Infilled_RC_Frames_with_Opening,Experimental Study of Masonry Infilled R/C Frames with Opening,"V. Sigmund, D. Penava",2012,1500.0,2200.0,200.0,200.0,200.0,120.0,425,300,0.0,0.0,200,200,200,one_wythe,window,480,600,660,400,0.0,0.0,0.0,0.0,60.0,running,mortar_bond,9,4,4,4,250.0,95.0,120.0,4,4,16.0,4#10,2#10,4#10,2#10,375,#4@75,450,#4@75,#4@150,12,4#10,2#10,2#6,2#10,500,#6@100,500,#6@100,#6@200,56,4#16,2#16,2#16,2#16,0.0,0#0@0,0.0,0#0@0,#8@150,0.0,0#0@0,0#0@0,0#0@0,0#0@0,45.0,0.0,0.0,0.0,600.0,700.0,210,0.0,0.0,0.0,0.0,0.0,0.0,M5,5.15,0.0,0.0,cyclic,0,none,none,365.0,0.0,none,0,none,none,0.0,0.0,159940.0,300,0.005,0.005,300,0.0,Shear failure of masonry piers with bed-joint sliding above and below window opening,Two piers and two spandrels formed due to bed-joint sliding in horizontal planes above and below the window opening with parapet wall,Dominant shear (diagonal) failure of the masonry piers created by window opening subdivision,"Insignificant damage at 0.11% drift (180 kN), moderate damage at 0.18% drift (280 kN), heavy damage at 0.49% drift (310 kN), collapse at 1.29% drift (250 kN)",none,none,"Reinforcement Manual Edits:
1. Column mid stirrups need shift
2. Beam at critical regions has more L rebars that in the mid region. The top 2@10 in second corner layer.
3. Left base_beam is larger (540 mm) and with additional L bot 4#16 second layer.
a. Top lintel"
148,SP-3-I,0.4,https://www.researchgate.net/publication/279178733_Experimental_Study_of_Masonry_Infilled_RC_Frames_with_Opening,Experimental Study of Masonry Infilled R/C Frames with Opening,"V. Sigmund, D. Penava",2012,1500.0,2200.0,200.0,200.0,200.0,120.0,425,300,0.0,0.0,200,200,200,one_wythe,door,0.0,0.0,0.0,0.0,360,900,1190,0,60.0,running,mortar_bond,9,4,4,4,250.0,95.0,120.0,4,4,16.0,4#10,2#10,4#10,2#10,375,#4@75,450,#4@75,#4@150,12,4#10,2#10,2#6,2#10,500,#6@100,500,#6@100,#6@200,56,4#16,2#16,2#16,2#16,0.0,0#0@0,0.0,0#0@0,#8@150,0.0,0#0@0,0#0@0,0#0@0,0#0@0,45.0,0.0,0.0,0.0,600.0,700.0,210,0.0,0.0,0.0,0.0,0.0,0.0,M5,5.15,0.0,0.0,cyclic,0,none,none,365.0,0.0,none,0,none,none,0.0,0.0,197930.0,268,0.00575,0.0083,248,0.0,Shear failure of masonry piers with bed-joint sliding above and below eccentric door opening,Two piers and two spandrels formed due to bed-joint sliding in horizontal planes above and below the eccentrically positioned door opening,Dominant shear failure of the masonry piers with asymmetric pier dimensions due to eccentric opening position,"Insignificant damage at 0.09% drift (180 kN), moderate damage at 0.18% drift (258 kN), heavy damage at 0.57% drift (272 kN), collapse at 0.93% drift (260 kN)",none,none,"Reinforcement Manual Edits:
1. Column mid stirrups need shift
2. Beam at critical regions has more L rebars that in the mid region. The top 2@10 in second corner layer.
3. Left base_beam is larger (540 mm) and with additional L bot 4#16 second layer.
a. Top lintel"
149,SP-4-I,0.4,https://www.researchgate.net/publication/279178733_Experimental_Study_of_Masonry_Infilled_RC_Frames_with_Opening,Experimental Study of Masonry Infilled R/C Frames with Opening,"V. Sigmund, D. Penava",2012,1500.0,2200.0,200.0,200.0,200.0,120.0,425,300,0.0,0.0,200,200,200,one_wythe,window,480,600,1070.0,400.0,0.0,0.0,0.0,0.0,60.0,running,mortar_bond,9,4,4,4,250.0,95.0,120.0,4,4,16.0,4#10,2#10,4#10,2#10,375,#4@75,450,#4@75,#4@150,12,4#10,2#10,2#6,2#10,500,#6@100,500,#6@100,#6@200,56,4#16,2#16,2#16,2#16,0.0,0#0@0,0.0,0#0@0,#8@150,0.0,0#0@0,0#0@0,0#0@0,0#0@0,45.0,0.0,0.0,0.0,600.0,700.0,210,0.0,0.0,0.0,0.0,0.0,0.0,M5,5.15,0.0,0.0,cyclic,0,none,none,365.0,0.0,none,0,none,none,0.0,0.0,176990.0,256,0.011,0.011,256,0.0,Shear failure of masonry piers with bed-joint sliding above and below eccentric window opening,Two piers and two spandrels formed due to bed-joint sliding in horizontal planes above and below the eccentrically positioned window opening with parapet wall,Dominant shear failure of the masonry piers with unequal pier widths due to eccentric opening location,"Insignificant damage at 0.10% drift (200 kN), moderate damage at 0.22% drift (261 kN), heavy damage at 0.58% drift (283 kN), collapse at 1.30% drift (292 kN)",none,none,"Reinforcement Manual Edits:
1. Column mid stirrups need shift
2. Beam at critical regions has more L rebars that in the mid region. The top 2@10 in second corner layer.
3. Left base_beam is larger (540 mm) and with additional L bot 4#16 second layer.
a. Top lintel"
150,SP-1-II,0.4,https://www.researchgate.net/publication/279178733_Experimental_Study_of_Masonry_Infilled_RC_Frames_with_Opening,Experimental Study of Masonry Infilled R/C Frames with Opening,"V. Sigmund, D. Penava",2012,1500.0,2200.0,200.0,200.0,200.0,120.0,425,300,0.0,0.0,200,200,200,one_wythe,door,0.0,0.0,0.0,0.0,360,900,720,0,60.0,running,mortar_bond,9,4,4,4,250.0,95.0,120.0,4,4,16.0,4#10,2#10,4#10,2#10,375,#4@75,450,#4@75,#4@150,12,4#10,2#10,2#6,2#10,500,#6@100,500,#6@100,#6@200,56,4#16,2#16,2#16,2#16,0.0,0#0@0,0.0,0#0@0,#8@150,0.0,0#0@0,0#0@0,0#0@0,0#0@0,45.0,0.0,0.0,0.0,600.0,700.0,210,0.0,0.0,0.0,0.0,0.0,0.0,M5,5.15,0.0,0.0,cyclic,0,none,none,365.0,0.0,none,0,none,none,0.0,0.0,168390.0,296,0.0035,0.0092,272,0.0,Bending failure of masonry piers confined by vertical tie-columns around centric door opening,"Masonry pier formation with dominant bending cracks, prevented from subdivision by tie-column confinement",Dominant bending failure of masonry piers with tie-columns preventing premature bed-joint sliding and out-of-plane failure,"Insignificant damage at 0.10% drift (220 kN), moderate damage at 0.16% drift (261 kN), heavy damage at 0.57% drift (283 kN), collapse at 1.07% drift (283 kN)",none,"Vertical reinforced concrete tie-columns surrounding door opening, reinforced with two ø8mm longitudinal bars anchored 10cm into beam. Tie-columns connected to masonry with ø4mm dowels at 20cm spacing in mortar joints. Lintel reinforced with four ø6mm longitudinal bars and ø6mm stirrups at 9cm spacing.","Reinforcement Manual Edits:
1. Column mid stirrups need shift
2. Beam at critical regions has more L rebars that in the mid region. The top 2@10 in second corner layer.
3. Left base_beam is larger (540 mm) and with additional L bot 4#16 second layer.
a. Top, left, right lintel"
151,SP-2-II,0.4,https://www.researchgate.net/publication/279178733_Experimental_Study_of_Masonry_Infilled_RC_Frames_with_Opening,Experimental Study of Masonry Infilled R/C Frames with Opening,"V. Sigmund, D. Penava",2012,1500.0,2200.0,200.0,200.0,200.0,120.0,425,300,0.0,0.0,200,200,200,one_wythe,window,480,600,660,400,0.0,0.0,0.0,0.0,60.0,running,mortar_bond,9,4,4,4,250.0,95.0,120.0,4,4,16.0,4#10,2#10,4#10,2#10,375,#4@75,450,#4@75,#4@150,12,4#10,2#10,2#6,2#10,500,#6@100,500,#6@100,#6@200,56,4#16,2#16,2#16,2#16,0.0,0#0@0,0.0,0#0@0,#8@150,0.0,0#0@0,0#0@0,0#0@0,0#0@0,45.0,0.0,0.0,0.0,600.0,700.0,210,0.0,0.0,0.0,0.0,0.0,0.0,M5,5.15,0.0,0.0,cyclic,0,none,none,365.0,0.0,none,0,none,none,0.0,0.0,124670.0,282,0.005,0.0101,250,0.0,Bending failure of masonry piers confined by vertical tie-columns around centric window opening,"Masonry pier formation with parapet wall, exhibiting predominantly bending crack patterns under tie-column confinement",Predominant bending failure of masonry piers with tie-columns equalizing behavior and preventing irregular subdivision,"Insignificant damage at 0.09% drift (170 kN), moderate damage at 0.16% drift (239 kN), heavy damage at 0.43% drift (242 kN), collapse at 1.07% drift (275 kN)",none,"Vertical reinforced concrete tie-columns surrounding window opening, reinforced with two ø8mm longitudinal bars anchored 10cm into beam. Tie-columns connected to masonry with ø4mm dowels at 20cm spacing in mortar joints. Lintel reinforced with four ø6mm longitudinal bars and ø6mm stirrups at 9cm spacing.","Reinforcement Manual Edits:
1. Column mid stirrups need shift
2. Beam at critical regions has more L rebars that in the mid region. The top 2@10 in second corner layer.
3. Left base_beam is larger (540 mm) and with additional L bot 4#16 second layer.
a. Top, Left, Right lintel"
152,SP-3-II,0.4,https://www.researchgate.net/publication/279178733_Experimental_Study_of_Masonry_Infilled_RC_Frames_with_Opening,Experimental Study of Masonry Infilled R/C Frames with Opening,"V. Sigmund, D. Penava",2012,1500.0,2200.0,200.0,200.0,200.0,120.0,425,300,0.0,0.0,200,200,200,one_wythe,door,0.0,0.0,0.0,0.0,360,900,1190,0,60.0,running,mortar_bond,9,4,4,4,250.0,95.0,120.0,4,4,16.0,4#10,2#10,4#10,2#10,375,#4@75,450,#4@75,#4@150,12,4#10,2#10,2#6,2#10,500,#6@100,500,#6@100,#6@200,56,4#16,2#16,2#16,2#16,0.0,0#0@0,0.0,0#0@0,#8@150,0.0,0#0@0,0#0@0,0#0@0,0#0@0,45.0,0.0,0.0,0.0,600.0,700.0,210,0.0,0.0,0.0,0.0,0.0,0.0,M5,5.15,0.0,0.0,cyclic,0,none,none,365.0,0.0,none,0,none,none,0.0,0.0,167990.0,273,0.0096,0.0096,273,0.0,Shear failure of masonry piers confined by vertical tie-columns around eccentric door opening,"Masonry pier formation with diagonal shear cracks, asymmetric pier configuration controlled by tie-column confinement",Dominant shear failure of masonry piers with tie-columns affecting failure mechanism and improving ductility compared to unconfined specimen,"Insignificant damage at 0.10% drift (220 kN), moderate damage at 0.21% drift (230 kN), heavy damage at 0.50% drift (240 kN), collapse at 0.99% drift (279 kN)",none,"Vertical reinforced concrete tie-columns surrounding eccentric door opening, reinforced with two ø8mm longitudinal bars anchored 10cm into beam. Tie-columns connected to masonry with ø4mm dowels at 20cm spacing in mortar joints. Lintel reinforced with four ø6mm longitudinal bars and ø6mm stirrups at 9cm spacing.","Reinforcement Manual Edits:
1. Column mid stirrups need shift
2. Beam at critical regions has more L rebars that in the mid region. The top 2@10 in second corner layer.
3. Left base_beam is larger (540 mm) and with additional L bot 4#16 second layer.
a. Top, Left, Right lintel"
