Repository: Vachan-Vanian/FRESCO-database

# FRESCO Database

**An open database for fiber and polymer strengthening of infilled RC frame systems**

## Overview

FRESCO (Fiber REinforced Strengthening COmposite Database) is a comprehensive open-source database designed to systematically organize experimental data on infilled RC frame systems, with integrated modeling capabilities for simulating advanced composite strengthening interventions such as Fiber Reinforced Polymers (FRP), Textile Reinforced Mortars (TRM), and other fiber-based solutions. The database employs open-source practices while providing high-quality output that is fully compatible with leading software packages such as ANSYS SpaceClaim.

File: Database/fresco_v1.csv (part 8 of 9)
153,SP-4-II,0.4,https://www.researchgate.net/publication/279178733_Experimental_Study_of_Masonry_Infilled_RC_Frames_with_Opening,Experimental Study of Masonry Infilled R/C Frames with Opening,"V. Sigmund, D. Penava",2012,1500.0,2200.0,200.0,200.0,200.0,120.0,425,300,0.0,0.0,200,200,200,one_wythe,window,480,600,1070.0,400.0,0.0,0.0,0.0,0.0,60.0,running,mortar_bond,9,4,4,4,250.0,95.0,120.0,4,4,16.0,4#10,2#10,4#10,2#10,375,#4@75,450,#4@75,#4@150,12,4#10,2#10,2#6,2#10,500,#6@100,500,#6@100,#6@200,56,4#16,2#16,2#16,2#16,0.0,0#0@0,0.0,0#0@0,#8@150,0.0,0#0@0,0#0@0,0#0@0,0#0@0,45.0,0.0,0.0,0.0,600.0,700.0,210,0.0,0.0,0.0,0.0,0.0,0.0,M5,5.15,0.0,0.0,cyclic,0,none,none,365.0,0.0,none,0,none,none,0.0,0.0,146440.0,270,0.003,0.0096,240.5,0.0,Shear failure of masonry piers confined by vertical tie-columns around eccentric window opening,"Masonry pier formation with parapet wall exhibiting diagonal shear cracks, unequal pier widths stabilized by tie-column confinement",Dominant shear failure of masonry piers with tie-columns preventing out-of-plane collapse and equalizing asymmetric behavior,"Insignificant damage at 0.08% drift (150 kN), moderate damage at 0.15% drift (230 kN), heavy damage at 0.36% drift (292 kN), collapse at 0.99% drift (280 kN)",none,"Vertical reinforced concrete tie-columns surrounding eccentric window opening, reinforced with two ø8mm longitudinal bars anchored 10cm into beam. Tie-columns connected to masonry with ø4mm dowels at 20cm spacing in mortar joints. Lintel reinforced with four ø6mm longitudinal bars and ø6mm stirrups at 9cm spacing.","Reinforcement Manual Edits:
1. Column mid stirrups need shift
2. Beam at critical regions has more L rebars that in the mid region. The top 2@10 in second corner layer.
3. Left base_beam is larger (540 mm) and with additional L bot 4#16 second layer.
a. Top, Left, Right lintel"
154,SP-1-III,0.4,https://www.researchgate.net/publication/279178733_Experimental_Study_of_Masonry_Infilled_RC_Frames_with_Opening,Experimental Study of Masonry Infilled R/C Frames with Opening,"V. Sigmund, D. Penava",2012,1500.0,2200.0,200.0,200.0,200.0,120.0,425,300,0.0,0.0,200,200,200,none,none,0.0,0.0,0.0,0.0,0.0,0.0,0.0,0.0,0.0,none,none,0.0,0.0,0.0,0.0,0.0,0.0,0.0,0.0,0.0,16.0,4#10,2#10,4#10,2#10,375,#4@75,450,#4@75,#4@150,12,4#10,2#10,2#6,2#10,500,#6@100,500,#6@100,#6@200,56,4#16,2#16,2#16,2#16,0.0,0#0@0,0.0,0#0@0,#8@150,0.0,0#0@0,0#0@0,0#0@0,0#0@0,45.0,0.0,0.0,0.0,600.0,700.0,210,0.0,0.0,0.0,0.0,0.0,0.0,none,0.0,0.0,0.0,cyclic,0,none,none,365.0,0.0,none,0,none,none,0.0,0.0,150480.0,172,0.01,0.01,172,0.0,Flexural yielding of bare reinforced concrete frame without masonry infill,No masonry present - R/C frame yielding at beam-column joints as designed per Eurocode 2 and 8,"Ductile frame mechanism with plastic hinge formation at beam ends, no brittle failure observed","R/C frame yielded at lateral load of 172.0 kN, no damage stages reported for bare frame reference specimen",none,none,"Reinforcement Manual Edits:
1. Column mid stirrups need shift
2. Beam at critical regions has more L rebars that in the mid region. The top 2@10 in second corner layer.
3. Left base_beam is larger (540 mm) and with additional L bot 4#16 second layer."
155,SP-2-III,0.4,https://www.researchgate.net/publication/279178733_Experimental_Study_of_Masonry_Infilled_RC_Frames_with_Opening,Experimental Study of Masonry Infilled R/C Frames with Opening,"V. Sigmund, D. Penava",2012,1500.0,2200.0,200.0,200.0,200.0,120.0,425,300,0.0,0.0,200,200,200,one_wythe,none,0.0,0.0,0.0,0.0,0.0,0.0,0.0,0.0,60.0,running,mortar_bond,9,4,4,4,250.0,95.0,120.0,4,4,16.0,4#10,2#10,4#10,2#10,375,#4@75,450,#4@75,#4@150,12,4#10,2#10,2#6,2#10,500,#6@100,500,#6@100,#6@200,56,4#16,2#16,2#16,2#16,0.0,0#0@0,0.0,0#0@0,#8@150,0.0,0#0@0,0#0@0,0#0@0,0#0@0,45.0,0.0,0.0,0.0,600.0,700.0,210,0.0,0.0,0.0,0.0,0.0,0.0,M5,5.15,0.0,0.0,cyclic,0,none,none,365.0,0.0,none,0,none,none,0.0,0.0,164750.0,280,0.00275,0.0109,249,0.0,Bed-joint sliding failure of fully infilled masonry wall with subsequent R/C frame yielding,"Horizontal bed-joint sliding cracks throughout full masonry infill without openings, no subdivision into piers","Horizontal shear sliding along mortar bed-joints as primary failure mode, R/C frame remained essentially elastic until 260 kN","Insignificant damage at 0.09% drift (150 kN), moderate damage at 0.16% drift (257 kN), heavy damage at 0.42% drift (278 kN), collapse at 1.09% drift (288 kN)",none,none,"Reinforcement Manual Edits:
1. Column mid stirrups need shift
2. Beam at critical regions has more L rebars that in the mid region. The top 2@10 in second corner layer.
3. Left base_beam is larger (540 mm) and with additional L bot 4#16 second layer."
156,F1,0.3333333333333333,https://doi.org/10.2174/1874836801206010194,Experimental Investigation of Masonry Infilled R/C Frames,Kosmas C. Stylianidis,2012,1060.0,1740.0,150.0,150.0,200.0,100.0,500,150,0.0,0.0,0.0,0.0,250,one_wythe,none,0.0,0.0,0.0,0.0,0.0,0.0,0.0,0.0,31.5,running,mortar_bond,10,10,10,10,190.0,90.0,63.0,10.0,10.0,15,4#6,1#6,2#6,1#6,210,#2.7@30,210,#2.7@30,#2.7@60,15,4#6,1#6,2#6,1#6,300,#2.7@30,300,#2.7@30,#2.7@60,30,4#6,1#6,8#6,1#6,150,#2.7@60,150,#2.7@60,#2.7@110,0.0,0#0@0,0#0@0,0#0@0,0#0@0,26.5,0.0,0.0,0.0,348.0,457.0,0.0,0.0,0.0,0.0,0.0,0.0,0.0,Type S,10.7,0.0,0.0,cyclic,2,increasing,custom,0.0,0.0,none,0,none,none,0.0,0.0,0.0,40,0.0125,0.025,30,0.0,typical infilled frame behavior with plastic hinges at column ends,none,none,none,none,none,none
157,F119,0.3333333333333333,https://doi.org/10.2174/1874836801206010194,Experimental Investigation of Masonry Infilled R/C Frames,Kosmas C. Stylianidis,2012,1060.0,1060,150.0,150.0,200.0,100.0,500,150,0.0,0.0,0.0,0.0,250,one_wythe,none,0.0,0.0,0.0,0.0,0.0,0.0,0.0,0.0,31.5,running,mortar_bond,10,10,10,10,190.0,90.0,63,10.0,10.0,15,4#6,1#6,2#6,1#6,210,#2.7@30,210,#2.7@30,#2.7@60,15,4#6,1#6,2#6,1#6,300,#2.7@30,300,#2.7@30,#2.7@60,30,4#6,1#6,8#6,1#6,150,#2.7@60,150,#2.7@60,#2.7@110,0.0,0#0@0,0#0@0,0#0@0,0#0@0,27.9,0.0,0.0,0.0,348.0,457.0,0.0,0.0,0.0,0.0,0.0,0.0,0.0,type O - ASTM,4.0,1.9,0.0,cyclic,2,increasing,custom,0.0,0.0,none,0,none,none,0.0,0.0,0.0,36,0.00625,0.03125,28,0.0,combined failure mode due to diagonal tension and sliding shear cracking across horizontal mortar joint close to midheight of infill,"separation of infill from frame at non-loaded corners at low displacements, followed by diagonal tension and sliding shear cracks",none,none,none,none,none
158,F1R,0.3333333333333333,https://doi.org/10.2174/1874836801206010194,Experimental Investigation of Masonry Infilled R/C Frames,Kosmas C. Stylianidis,2012,1060.0,1740.0,150.0,150.0,200.0,100.0,500,150,0.0,0.0,0.0,0.0,250,one_wythe,none,0.0,0.0,0.0,0.0,0.0,0.0,0.0,0.0,31.5,running,mortar_bond,10,10,10,10,190.0,90.0,63.0,10.0,10.0,15,4#6,1#6,2#6,1#6,210,#2.7@30,210,#2.7@30,#2.7@60,15,4#6,1#6,2#6,1#6,300,#2.7@30,300,#2.7@30,#2.7@60,30,4#6,1#6,8#6,1#6,150,#2.7@60,150,#2.7@60,#2.7@110,0.0,0#0@0,0#0@0,0#0@0,0#0@0,26.5,0.0,0.0,0.0,348.0,457.0,0.0,0.0,0.0,0.0,0.0,0.0,0.0,type O - ASTM (infill) + strengthening mortar jacket,3.4,2.2,0.94,cyclic,2,increasing,custom,0.0,0.0,none,0,none,none,0.0,0.0,0.0,135,0.00625,0.03125,77,0.0,"compressive failure at corners of infill due to splitting of bricks, followed by brittle shear failure of columns at critical region","local compressive failures at infill corners, diagonal strut directed to critical region of columns rather than joints",premature compressive failure due to high shear to compressive strength ratio (0.43) from mortar jacket,"separation from frame, corner crushing, early shear failure of columns",none,Repaired R/C frame cracks with epoxy resin. New URM infill with type O mortar. Applied 1cm thick reinforced mortar jacket on both sides of infill. No transverse connection of jacket reinforcement.,none
159,F2R,0.3333333333333333,https://doi.org/10.2174/1874836801206010194,Experimental Investigation of Masonry Infilled R/C Frames,Kosmas C. Stylianidis,2012,1060.0,1740.0,150.0,150.0,200.0,100.0,500,150,0.0,0.0,0.0,0.0,250,one_wythe,none,0.0,0.0,0.0,0.0,0.0,0.0,0.0,0.0,31.5,running,mortar_bond,10,10,10,10,190.0,90.0,63.0,10.0,10.0,15,4#6,1#6,2#6,1#6,210,#2.7@30,210,#2.7@30,#2.7@60,15,4#6,1#6,2#6,1#6,300,#2.7@30,300,#2.7@30,#2.7@60,30,4#6,1#6,8#6,1#6,150,#2.7@60,150,#2.7@60,#2.7@110,0.0,0#0@0,0#0@0,0#0@0,0#0@0,26.5,0.0,0.0,0.0,348.0,457.0,0.0,0.0,0.0,0.0,0.0,0.0,0.0,type O - ASTM,3.4,2.3,0.26,cyclic,2,increasing,custom,0.0,0.0,none,0,none,none,0.0,0.0,0.0,47,0.00625,0.03125,33,0.0,"typical infilled frame behavior with plastic hinges at column ends, combined with infill diagonal tension and sliding shear cracking","separation from frame at non-loaded corners, diagonal tension and sliding shear cracks in infill",identical to virgin specimens from program #1,none,none,"Repaired R/C frame cracks with epoxy resin. Added new typical URM infill with type O mortar only, no additional strengthening measures applied.",none
160,F1,0.5,https://doi.org/10.1016/j.hbrcj.2013.12.005,Effect of infill wall on the ductility and behavior of high strength reinforced concrete frames,"Ahmed Sayed Ahmed Tawfik Essa, Mohamed Ragai Kotp Badr, Ashraf Hasan El-Zanaty",2013,1600.0,2050.0,200.0,120.0,200.0,120.0,500,300,0.0,0.0,200,0.0,725.0,none,none,0.0,0.0,0.0,0.0,0.0,0.0,0.0,0.0,0.0,none,none,0.0,0.0,0.0,0.0,0.0,0.0,0.0,0.0,0.0,10.0,4#12,0#0,0#0,0#0,0.0,0#0@0,0.0,0#0@0,#8@140,10,4#12,0#0,0#0,0#0,0.0,0#0@0,0.0,0#0@0,#8@154,10,4#12,2#12,0#0,2#12,0.0,0#0@0,0.0,0#0@0,#8@180,0.0,0#0@0,0#0@0,0#0@0,0#0@0,65.0,0.0,0.0,0.0,360,520,0.0,0.0,0.0,0.0,0.0,0.0,0.0,none,0.0,0.0,0.0,cyclic,0,none,none,0.0,0.0,none,0,none,none,0.0,0.0,6830.0,62.6,0.046,0.06,51,4.735,Failure took place in column cross section under beam–column connections at cycle ±60.0 mm,Appearance of hair cracks in the cross-section of columns was observed at the tension side of the beam–column connections; cracks appeared at cycle 2.0 mm and propagated into diagonal cracks at higher loads,Failure occurred in column cross section under beam–column connections; most of the cross section of column became cracked with repeated cycles load,"Hair cracks appeared at cycle 2.0 mm, cracks closed and opened alternately, then diagonal cracks propagated into all connections at higher loads",none,none,The base beam has fc=30MPa.
161,F2,0.5,https://doi.org/10.1016/j.hbrcj.2013.12.005,Effect of infill wall on the ductility and behavior of high strength reinforced concrete frames,"Ahmed Sayed Ahmed Tawfik Essa, Mohamed Ragai Kotp Badr, Ashraf Hasan El-Zanaty",2013,1600.0,2050.0,200.0,120.0,200.0,120.0,500,300,0.0,0.0,200,0.0,725.0,one_wythe,none,0.0,0.0,0.0,0.0,0.0,0.0,0.0,0.0,60.0,running,mortar_bond,9,9,9,9,228,60,120,9,9,10.0,4#12,0#0,0#0,0#0,0.0,0#0@0,0.0,0#0@0,#8@140,10,4#12,0#0,0#0,0#0,0.0,0#0@0,0.0,0#0@0,#8@154,10,4#12,2#12,0#0,2#12,0.0,0#0@0,0.0,0#0@0,#8@180,0.0,0#0@0,0#0@0,0#0@0,0#0@0,65.0,0.0,0.0,0.0,360,520,0.0,0.0,0.0,0.0,0.0,0.0,0.0,none,0.0,39.9,0.0,cyclic,0,none,none,0.0,0.0,none,0,none,none,0.0,0.0,31930.0,177.58,0.008,0.018,132,15.45,Failure took place at cycle ±12.0 mm; infill wall acted as bracing system at low loading levels,Appearance of hair cracks in the infill wall was observed at the diagonal of infill wall at cycle 1.5 mm; cracks appeared and closed alternately,"Failure due to infill wall interaction; separation between infill wall and frame occurred, infill wall acted as bracing system to frame","Hair cracks appeared at cycle 1.5 mm, cracks closed and opened in other diagonal with increasing lateral load, separation between infill wall and frame took place",none,none,The base beam has fc=30MPa.
162,F3,0.5,https://doi.org/10.1016/j.hbrcj.2013.12.005,Effect of infill wall on the ductility and behavior of high strength reinforced concrete frames,"Ahmed Sayed Ahmed Tawfik Essa, Mohamed Ragai Kotp Badr, Ashraf Hasan El-Zanaty",2013,1600.0,2050.0,200.0,120.0,200.0,120.0,500,300,0.0,0.0,200,0.0,725.0,one_wythe,none,0.0,0.0,0.0,0.0,0.0,0.0,0.0,0.0,30.0,running,mortar_bond,10,10,10,10,195,82,60,10,10,10.0,4#12,0#0,0#0,0#0,0.0,0#0@0,0.0,0#0@0,#8@140,10,4#12,0#0,0#0,0#0,0.0,0#0@0,0.0,0#0@0,#8@154,10,4#12,2#12,0#0,2#12,0.0,0#0@0,0.0,0#0@0,#8@180,0.0,0#0@0,0#0@0,0#0@0,0#0@0,65.0,0.0,0.0,0.0,360,520,0.0,0.0,0.0,0.0,0.0,0.0,0.0,none,0.0,34.5,0.0,cyclic,0,none,none,0.0,0.0,none,0,none,none,0.0,0.0,12390.0,100.51,0.0178,0.033,59.84,7.94,failure took place at cycle ±24.0 mm; infill wall acted as bracing system to frame,Appearance of hair cracks in the infill wall was observed at the diagonal of infill wall at cycle 1.5 mm; cracks appeared and closed alternately,Failure due to infill wall interaction; separation between infill wall and frame occurred,"Hair cracks appeared at cycle 1.5 mm, cracks closed and opened in other diagonal with increasing lateral load, separation between infill wall and frame took place",none,none,The base beam has fc=30MPa.
163,F3,0.5,https://doi.org/10.1016/j.hbrcj.2013.12.005,Effect of infill wall on the ductility and behavior of high strength reinforced concrete frames,"Ahmed Sayed Ahmed Tawfik Essa, Mohamed Ragai Kotp Badr, Ashraf Hasan El-Zanaty",2013,1600.0,2050.0,200.0,120.0,200.0,120.0,500,300,0.0,0.0,200,0.0,725.0,one_wythe,none,0.0,0.0,0.0,0.0,0.0,0.0,0.0,0.0,30.0,running,mortar_bond,9,9,9,9,228,55,60,9,9,10.0,4#12,0#0,0#0,0#0,0.0,0#0@0,0.0,0#0@0,#8@140,10,4#12,0#0,0#0,0#0,0.0,0#0@0,0.0,0#0@0,#8@154,10,4#12,2#12,0#0,2#12,0.0,0#0@0,0.0,0#0@0,#8@180,0.0,0#0@0,0#0@0,0#0@0,0#0@0,65.0,0.0,0.0,0.0,360,520,0.0,0.0,0.0,0.0,0.0,0.0,0.0,none,0.0,19.5,0.0,cyclic,0,none,none,0.0,0.0,none,0,none,none,0.0,0.0,18510.0,124.64,0.0124,0.033,62,9.08,Failure took place at cycle ±18.0 mm; infill wall acted as bracing system to frame,Appearance of hair cracks in the infill wall was observed at the diagonal of infill wall at cycle 1.5 mm; cracks appeared and closed alternately,Failure due to infill wall interaction; separation between infill wall and frame occurred,"Hair cracks appeared at cycle 1.5 mm, cracks closed and opened in other diagonal with increasing lateral load, separation between infill wall and frame took place",none,none,The base beam has fc=30MPa.
164,A1F,1.0,https://doi.org/10.1016/j.engstruct.2024.118652,Efficiency of FRPU strengthening of a damaged masonry infill wall under in-plane cyclic shear loading and elevated temperatures,"Petra Triller, Konrad Kwiecien, Arkadiusz Kwiecien, Uros Bohinc, Boguslaw Zajac, Marcin Tekieli, Magdalena Szumera, Theodoros Rousakis, Vachan Vanian, Ahmet Tugrul Akyildiz, Alberto Viskovic",2024,2450.0,2700.0,250.0,250.0,250.0,250.0,400,300,0.0,0.0,300,300,425,none,none,0.0,0.0,0.0,0.0,0.0,0.0,0.0,0.0,0.0,none,none,0.0,0.0,0.0,0.0,0.0,0.0,0.0,0.0,0.0,25,4#16,1#16,2#16,1#16,0.0,0#0@0,0.0,0#0@0,2#10@100,25,4#14,1#14,2#14,1#14,0.0,0#0@0,0.0,0#0@0,#10@100,25,4#25,2#20,2#16,2#20,0.0,0#0@0,0.0,0#0@0,#10@100,0.0,0#0@0,0#0@0,0#0@0,0#0@0,46.9,0.0,0.0,0.0,540.0,640.0,0.0,0.0,0.0,0.0,0.0,0.0,0.0,M10,30.4,0.0,0.0,cyclic,0,none,none,375.0,0.0,none,0,none,none,0.0,0.0,0.0,148.7,0.03,0.043,141,72.2,"Linear elastic behavior up to ~0.35% drift, then stiffness degradation observed",No noticeable cracks or damage were observed in the front view of the specimen during loading cycles,Concrete crushing occurred at foundation-column joint and main crack surrounding at 4.3% drift,"Linear elastic behavior up to ~0.35% drift, then slight stiffness degradation started in force-displacement curve, no visible cracks until final failure stage",Hysteretic curve width did not alter significantly during sequential loading,A1F is a reference specimen (plain RC frame) that was tested without any strengthening. It represents the baseline condition for comparison with strengthened specimens.,none
165,A2R,1.0,https://doi.org/10.1016/j.engstruct.2024.118652,Efficiency of FRPU strengthening of a damaged masonry infill wall under in-plane cyclic shear loading and elevated temperatures,"Petra Triller, Konrad Kwiecien, Arkadiusz Kwiecien, Uros Bohinc, Boguslaw Zajac, Marcin Tekieli, Magdalena Szumera, Theodoros Rousakis, Vachan Vanian, Ahmet Tugrul Akyildiz, Alberto Viskovic",2024,2450.0,2700.0,250.0,250.0,250.0,250.0,400,300,0.0,0.0,300,300,425,one_wythe,none,0.0,0.0,0.0,0.0,0.0,0.0,0.0,0.0,50,running,mortar_bond,30,3,3,3,250.0,240.0,100.0,3.0,3.0,25,4#16,1#16,2#16,1#16,0.0,0#0@0,0.0,0#0@0,2#10@100,25,4#14,1#14,2#14,1#14,0.0,0#0@0,0.0,0#0@0,#10@100,25,4#25,2#20,2#16,2#20,0.0,0#0@0,0.0,0#0@0,#10@100,0.0,0#0@0,0#0@0,0#0@0,0#0@0,46.9,0.0,0.0,0.0,540.0,640.0,0.0,0.0,0.0,0.0,0.0,0.0,0.0,M10,30.4,0.0,0.0,cyclic,0,none,none,375.0,0.0,none,0,none,none,0.0,0.0,0.0,202.3,0.03,0.036,198,83.6,"FRPU strengthening prevented out-of-plane collapse, allowed testing up to 3.6% drift without serious damage","First visible damage at 0.8% drift: crushing of bricks in upper horizontal RC beam-infill interface. At 1.2% drift: local detachment of mesh from masonry infill in corners, with diagonal cracks appearing in center of specimen. At 2.0% drift: increased delaminations between infill and mesh where crushed particles moved out-of-plane","Primary failure mechanisms include sliding along RC beam-infill interfaces, local detachment at corners due to stress concentrations, crushing of masonry blocks between FRPU mesh layers, and shear-induced failures at the mesh-concrete interface. No global separation occurred despite significant localized damage.","Damage progression began at 0.08% drift with rocking behavior, progressed to visible brick crushing at 0.8%, local mesh detachment in corners at 1.2%, spreading cracks and increased delamination at 2.0%. Major damage concentrated at infill-RC frame interfaces showing crushing of masonry blocks between mesh layers and localized detachments from concrete surface.","Shear strain (εXY = 0.9%) was dominant compared to other strains (εX, εY = 0.2%), indicating that shear deformation governed the behavior of the system at high drift levels","FRPU strengthening using flexible polyurethane matrix bonded glass fiber reinforcement mesh to both masonry infill and RC frame surfaces. The system was applied as an emergency method covering entire surface on both sides with 5 cm bonding width. Glass fibers were connected through PU adhesive that redistributed stresses from masonry elements, protecting against crack propagation and stress concentrations.","In the RESPONSE GROUP - GLOBAL the values of Force are mean(push, pull)."
166,GB,0.5,https://www.taylorfrancis.com/chapters/edit/10.1201/b21889-167/experimental-tests-masonry-infilled-gravity-seismic-load-designed-rc-frames-verderame-ricci-del-gaudio-de-risi,Experimental tests on masonry infilled gravity- and seismic-load designed RC frames,"G.M. Verderame, P. Ricci, C. Del Gaudio, M.T. De Risi",2016,1600.0,2500.0,200.0,200.0,250.0,200.0,500,300,0.0,0.0,300,0.0,700,none,none,0.0,0.0,0.0,0.0,0.0,0.0,0.0,0.0,0.0,none,none,0.0,0.0,0.0,0.0,0.0,0.0,0.0,0.0,0.0,12.0,4#8,1#8,2#8,1#8,0.0,0#0@0,0.0,0#0@0,#6@150,12,4#10,1#10,0#0,1#10,0.0,0#0@0,0.0,0#0@0,#6@150,12,4#12,1#12,2#12,1#12,0.0,0#0@0,0.0,0#0@0,#8@100,0.0,0#0@0,0#0@0,0#0@0,0#0@0,21.6,0.0,0.0,0.0,586.0,648.0,0.0,0.0,0.0,0.0,0.0,0.0,0.0,none,0.0,0.0,0.0,cyclic,1,increasing,custom,90.0,0.0,none,0,none,none,0.0,0.0,0.0,75.2,0.024,0.053,44.8,0.0,Brittle failure of beam-column joints following flexural yielding of beams. Post-elastic deformation capacity was limited by joint failure after beams reached flexural yielding. Shear sliding initiated along diagonal cracks in joints leading to potential joint axial failure.,Flexural cracking at beam's ends during cycle II (drift ±0.70%). Hairline diagonal cracking in joint panels and flexural cracking in columns during cycle III (drift ±1.10%). Major diagonal cracking in joint panels during cycle IV (drift ±2.40%).,"Beam-column joint shear failure mechanism controlled the post-elastic response. Flexural yielding occurred in beams first, followed by progressive diagonal cracking in joint panels, concrete spalling, and eventually shear sliding along diagonal cracks with potential for joint axial failure.","Initial flexural cracking at beam ends (cycle II) followed by diagonal cracking in joints and column flexural cracking (cycle III). Peak load reached during cycle IV with major joint diagonal cracking. Subsequent cycles showed severe softening with widening diagonal joint cracks, concrete spalling in joint panel, and longitudinal bar buckling at column base. Test terminated at cycle VII when significant shear sliding initiated along diagonal cracks in joints.",none,none,none
167,SB,0.5,https://www.taylorfrancis.com/chapters/edit/10.1201/b21889-167/experimental-tests-masonry-infilled-gravity-seismic-load-designed-rc-frames-verderame-ricci-del-gaudio-de-risi,Experimental tests on masonry infilled gravity- and seismic-load designed RC frames,"G.M. Verderame, P. Ricci, C. Del Gaudio, M.T. De Risi",2016,1600.0,2500.0,200.0,200.0,250.0,200.0,500,300,0.0,0.0,300,0.0,700,none,none,0.0,0.0,0.0,0.0,0.0,0.0,0.0,0.0,0.0,none,none,0.0,0.0,0.0,0.0,0.0,0.0,0.0,0.0,0.0,12.0,4#12,1#12,2#12,1#12,250,#6@50,250,#6@50,#6@100,12.0,4#10,1#10,0#0,1#10,400,#6@50,400,#6@50,#6@100,12,4#12,1#12,2#12,1#12,0.0,0#0@0,0.0,0#0@0,#8@100,0.0,0#0@0,0#0@0,0#0@0,0#0@0,21.7,0.0,0.0,0.0,481.0,576.0,0.0,0.0,0.0,0.0,0.0,0.0,0.0,none,0.0,0.0,0.0,cyclic,1,increasing,custom,85.2,0.0,none,0,none,none,0.0,0.0,0.0,97.8,0.024,0.053,81.2,0.0,Ductile flexure-controlled behavior as expected from capacity design principles. Plastic mechanism formed involving beam's ends and columns' base with stable post-peak response. Strength hierarchy between elements and failure modes achieved through capacity design.,First noticeable cracking at beam's ends during cycle II (drift ±0.70%). Beam cracking development and flexural cracking at column ends during cycle III (drift ±1.10%). Widening of flexural cracks at beam's ends and columns' base during cycle IV (drift ±2.40%). Progressive increase in crack width at beam's ends and columns' base during subsequent cycles.,Flexural plastic mechanism with plastic hinges forming at beam ends and column base. Capacity design principles ensured ductile behavior with flexural yielding preceding any shear failure. Adequate confinement from closely-spaced stirrups (5cm spacing in end regions) with 135-degree hooks maintained integrity.,"Initial flexural cracking at beam ends (cycle II, drift 0.70%) followed by beam and column cracking development (cycle III, drift 1.10%). Plastic mechanism formation with significant stiffness decrease at drift -1.15% with lateral load ~-90kN during cycle IV (drift ±2.40%), reaching peak load. Stable response during subsequent cycles with progressive crack widening. Concrete cover spalling at column base during cycle VI (drift ±4.40%). Significant crack opening at beam/joint interface during cycle VII (drift ±5.30%) with lateral load dropping to 82-84% of peak.",none,none,none
168,GI80,0.5,https://www.taylorfrancis.com/chapters/edit/10.1201/b21889-167/experimental-tests-masonry-infilled-gravity-seismic-load-designed-rc-frames-verderame-ricci-del-gaudio-de-risi,Experimental tests on masonry infilled gravity- and seismic-load designed RC frames,"G.M. Verderame, P. Ricci, C. Del Gaudio, M.T. De Risi",2016,1600.0,2500.0,200.0,200.0,250.0,200.0,500,300,0.0,0.0,300,0.0,700,one_wythe,none,0.0,0.0,0.0,0.0,0.0,0.0,0.0,0.0,40.0,running,mortar_bond,3.0,3.0,3.0,3.0,250.0,250.0,80.0,3.0,3.0,12.0,4#8,1#8,2#8,1#8,0.0,0#0@0,0.0,0#0@0,#6@150,12,4#10,1#10,0#0,1#10,0.0,0#0@0,0.0,0#0@0,#6@150,12,4#12,1#12,2#12,1#12,0.0,0#0@0,0.0,0#0@0,#8@100,0.0,0#0@0,0#0@0,0#0@0,0#0@0,22.7,0.0,0.0,0.0,586.0,648.0,0.0,0.0,0.0,0.0,0.0,0.0,0.0,M15,14.03,0.0,0.0,cyclic,1,increasing,custom,90.8,0.0,none,0,none,none,0.0,0.0,0.0,138.4,0.007,0.017,79.1,0.0,"Shear failure at the top of RC columns due to local interaction between infill panel and adjacent structural elements. Failure occurred before reaching expected flexural yielding strength of bare frame, with lateral load dropping below bare frame capacity.",Detachments between panel and frame (drift ±0.02%). Cracks along mortar bed joints and units near panel corners and diagonal (drift ±0.15%). Diagonal cracking in panel with shear cracking at column tops (drift ±0.50%). Severe widening of diagonal shear cracks in columns with individual unit failures (drift ±1.30%).,"Shear failure mechanism in RC columns triggered by local interaction with infill panel. Diagonal compression strut action from infill induced concentrated shear forces at column tops, leading to diagonal cracking and eventual stirrup opening. Sliding along shear cracks occurred after stirrup failure.","Visible detachments initiated at drift 0.02%. Minor masonry cracking at drift 0.15%. Diagonal panel cracking and column shear cracking began at drift 0.50% with peak load. Diagonal shear cracks in columns developed with unit damage at drift 0.90%. Individual unit failure and severe crack widening at drift 1.30%. Critical activation of shear failure occurred at drifts -1.5% and +1.3% with sudden crack opening, visible stirrup opening, and vertical column displacement indicating sliding initiation.",none,none,none
169,SI80,0.5,https://www.taylorfrancis.com/chapters/edit/10.1201/b21889-167/experimental-tests-masonry-infilled-gravity-seismic-load-designed-rc-frames-verderame-ricci-del-gaudio-de-risi,Experimental tests on masonry infilled gravity- and seismic-load designed RC frames,"G.M. Verderame, P. Ricci, C. Del Gaudio, M.T. De Risi",2016,1600.0,2500.0,200.0,200.0,250.0,200.0,500,300,0.0,0.0,300,0.0,700,one_wythe,none,0.0,0.0,0.0,0.0,0.0,0.0,0.0,0.0,40.0,running,mortar_bond,3.0,3.0,3.0,3.0,250.0,250.0,80.0,3.0,3.0,12.0,4#12,1#12,2#12,1#12,250,#6@50,250,#6@50,#6@100,12.0,4#10,1#10,0#0,1#10,400,#6@50,400,#6@50,#6@100,12,4#12,1#12,2#12,1#12,0.0,0#0@0,0.0,0#0@0,#8@100,0.0,0#0@0,0#0@0,0#0@0,0#0@0,21.3,0.0,0.0,0.0,481.0,576.0,0.0,0.0,0.0,0.0,0.0,0.0,0.0,M15,14.03,0.0,0.0,cyclic,1,increasing,custom,85.2,0.0,none,0,none,none,0.0,0.0,0.0,97.8,0.024,0.053,81.2,0.0,Ductile flexure-controlled behavior maintained despite presence of infill panel. The infill increased initial stiffness and strength but did not prevent formation of ductile plastic mechanism in RC frame. Capacity design principles remained effective with infill present.,Visible detachments between panel and frame during cycle I (drift ±0.01%). Minor cracks along mortar bed joints and units near panel corners and diagonal during cycle III (drift ±0.15%). Vertical cracks at beam ends during cycle IV (drift ±0.50%). Significant damage to individual units at panel corner during cycle V (drift ±0.90%). Progressive cracking at beam's ends and columns' base during later cycles.,"Combined mechanism with initial panel damage followed by development of plastic collapse mechanism in RC frame. Sliding shear failure of top infill course occurred at drift 0.90%. Unlike gravity-load designed infilled frame (GI-80), adequate RC frame detailing prevented column shear failure, allowing ductile frame behavior to develop after panel damage.","First visible detachments at drift 0.01%. Minor masonry cracking at corners and along diagonal at drift 0.15%. Vertical beam cracks at drift 0.50%. Significant unit damage at panel corner with peak lateral load (151.3kN positive, 158.6kN negative) and sliding of top infill course at drift 0.90%. Lateral load dropped to 62-67% of peak by drift 2.0% (cycle VIII). Progressive increase in crack width at beam ends and column base during cycles IX-XI with lateral load stabilizing around 100kN, indicating plastic mechanism development in frame.",none,none,none
170,PF2,0.125,https://hdl.handle.net/2142/14253,Behavior Of Single-Story Reinforced Concrete Frames with Filler Walls,Yorulmaz and Sozen,1968,457.2,914.4,76.2,76.2,76.2,76.2,152.4,76.2,0.0,0.0,0.0,0.0,152.4,one_wythe,none,0.0,0.0,0.0,0.0,0.0,0.0,0.0,0.0,11.1125,running,mortar_bond,2.54,3.302,2.54,3.302,47.5,13.335,22.225,3.302,2.54,6.35,4#3.5826,0#0,0#0,0#0,0.0,0#0@0,0.0,0#0@0,0#0@0,6.35,4#3.175,0#0,0#0,0#0,0.0,0#0@0,0.0,0#0@0,0#0@0,6.35,4#6.35,0#0,0#0,0#0,0.0,0#0@0,0.0,0#0@0,0#0@0,0.0,0#0@0,0#0@0,0#0@0,0#0@0,36.7,21.79,0.0,0.0,293.0,405.4,0.0,0.0,0.0,0.0,0.0,0.0,0.0,Type III cement,8.41,41.4,0.0,monotonic,0,none,none,0.0,0.0,none,0,none,none,0.0,0.0,0.0,16.9,0.00014,0.0,0.0,0.0,"Wall crack formed suddenly with audible report in mortar joint over two-thirds of wall height, inclined in compression region. Load transferred to tension column which failed, immediately followed by shear failure in compression column.","Hair cracking first observed in reinforced concrete frame. Wall crack formed in mortar joint over approximately two-thirds of wall, inclined at angle determined by vertical and horizontal joints. Simultaneous vertical cracks in beam at loading points.",Sequential failure: initial wall cracking -> tension column failure -> compression column shear failure. Wall crack transformed specimen into two-column system with critical sections at beam (axial tension) and tension column (combined shear and axial tension).,Initial hair cracking in frame -> sudden wall crack formation with loud report and load drop -> vertical cracks at beam loading points -> tension column failure -> immediate compression column shear failure.,none,none,none
171,F1,0.125,https://hdl.handle.net/2142/14253,Behavior Of Single-Story Reinforced Concrete Frames with Filler Walls,Yorulmaz and Sozen,1968,457.2,914.4,76.2,76.2,76.2,76.2,152.4,76.2,0.0,0.0,0.0,0.0,152.4,one_wythe,none,0.0,0.0,0.0,0.0,0.0,0.0,0.0,0.0,11.1125,running,mortar_bond,2.54,3.302,2.54,3.302,47.5,13.335,22.225,3.302,2.54,6.35,4#4.5,0#0,4#4.5,0#0,0.0,0#0@0,0.0,0#0@0,0#0@0,6.35,4#4.5,0#0,0#0,0#0,0.0,0#0@0,0.0,0#0@0,0#0@0,6.35,4#6.35,0#0,0#0,0#0,0.0,0#0@0,0.0,0#0@0,0#0@0,0.0,0#0@0,0#0@0,0#0@0,0#0@0,33.9,24.34,0.0,0.0,203.4,293.7,0.0,0.0,0.0,0.0,0.0,0.0,0.0,Type III cement,8.27,41.4,0.0,monotonic,0,none,none,0.0,0.0,none,0,none,none,0.0,0.0,0.0,24.45,0.022,0.07,15.59,0.0,"Horizontal cracking initiated in upper part of wall and continued to propagate. After wall crack formation, no substantial load increase occurred. Failure caused primarily by shear failure in tension column and plastic hinge formation in compression column.","Crack pattern considerably different from other 2.2% reinforcement frames. Horizontal cracking first occurred in upper portion of wall, with additional cracks forming in upper wall region as deformation increased.","Shear failure in tension column followed by plastic hinge formation in compression column. Unlike other specimens, failure pattern showed predominantly horizontal cracking in upper wall region.","Horizontal cracking initiated in upper wall portion -> load continued to increase -> additional cracks formed in upper wall region -> after wall crack formation, no substantial load increase -> shear failure in tension column -> plastic hinging in compression column.",none,none,none
172,F3,0.125,https://hdl.handle.net/2142/14253,Behavior Of Single-Story Reinforced Concrete Frames with Filler Walls,Yorulmaz and Sozen,1968,457.2,914.4,76.2,76.2,76.2,76.2,152.4,76.2,0.0,0.0,0.0,0.0,152.4,one_wythe,none,0.0,0.0,0.0,0.0,0.0,0.0,0.0,0.0,11.1125,running,mortar_bond,2.54,3.302,2.54,3.302,47.5,13.335,22.225,3.302,2.54,6.35,4#4.5,0#0,0#0,0#0,0.0,0#0@0,0.0,0#0@0,0#0@0,6.35,4#4.5,0#0,0#0,0#0,0.0,0#0@0,0.0,0#0@0,0#0@0,6.35,4#6.35,0#0,0#0,0#0,0.0,0#0@0,0.0,0#0@0,0#0@0,0.0,0#0@0,0#0@0,0#0@0,0#0@0,36.7,26.685,0.0,0.0,203.4,293.7,0.0,0.0,0.0,0.0,0.0,0.0,0.0,Type III cement,9.03,41.4,0.0,monotonic,0,none,none,0.0,0.0,none,0,none,none,0.0,0.0,0.0,15.56,0.0002,0.001,13.7,0.0,"Maximum load of 3500 lb reached without visible cracks. At maximum load, crack occurred suddenly in top portion of wall with loud report, causing load drop to approximately 3000 lb. Pure shear failure occurred in tension column followed immediately by hinging in compression column.","No cracks observed until maximum load. Sudden crack formation at top of wall at 3500 lb. At deflection of 0.13 in., cracks formed in compression column and beam. Wall crack primarily at top portion.",Top wall crack formation -> pure shear failure in tension column -> plastic hinging in compression column. Wall crack transformed specimen into system where tension column experienced combined shear and axial tension.,Elastic behavior without visible cracks until maximum load -> sudden top wall crack with audible report and immediate load drop -> cracks formed in compression column and beam -> pure shear failure in tension column -> compression column hinging.,none,none,none
173,F5,0.125,https://hdl.handle.net/2142/14253,Behavior Of Single-Story Reinforced Concrete Frames with Filler Walls,Yorulmaz and Sozen,1968,457.2,914.4,76.2,76.2,76.2,76.2,152.4,76.2,0.0,0.0,0.0,0.0,152.4,one_wythe,none,0.0,0.0,0.0,0.0,0.0,0.0,0.0,0.0,11.1125,running,mortar_bond,2.54,3.302,2.54,3.302,47.5,13.335,22.225,3.302,2.54,6.35,4#4.5,0#0,4#4.5,0#0,0.0,0#0@0,0.0,0#0@0,0#0@0,6.35,4#4.5,0#0,0#0,0#0,0.0,0#0@0,0.0,0#0@0,0#0@0,6.35,4#6.35,0#0,0#0,0#0,0.0,0#0@0,0.0,0#0@0,0#0@0,0.0,0#0@0,0#0@0,0#0@0,0#0@0,39.8,26.133,0.0,0.0,211.0,299.2,0.0,0.0,0.0,0.0,0.0,0.0,0.0,Type III cement,8.27,41.4,0.0,monotonic,0,none,none,0.0,0.0,none,0,none,none,0.0,0.0,0.0,23.6,0.015,0.054,17.8,0.0,Crack pattern considerably different from other specimens with 2.2% reinforcement. Horizontal cracking initiated in upper part of wall. Failure resulted from shear failures in both compression and tension columns.,Cracking first occurred in upper portion of wall as horizontal cracks. Load continued to increase with additional cracks forming in upper portion of wall. Pattern differed significantly from F1 and F6.,"After wall crack formation, no substantial load increase occurred. Final failure by shear failures in both columns, unlike F1 and F6 which showed shear in tension column and plastic hinges in compression column.","Horizontal cracking initiated in upper wall portion -> load continued to increase -> additional cracks formed in upper wall -> after wall crack formation, minimal load increase -> shear failures developed in both columns simultaneously.",none,none,none
174,F6,0.125,https://hdl.handle.net/2142/14253,Behavior Of Single-Story Reinforced Concrete Frames with Filler Walls,Yorulmaz and Sozen,1968,457.2,914.4,76.2,76.2,76.2,76.2,152.4,76.2,0.0,0.0,0.0,0.0,152.4,one_wythe,none,0.0,0.0,0.0,0.0,0.0,0.0,0.0,0.0,11.1125,running,mortar_bond,2.54,3.302,2.54,3.302,47.5,13.335,22.225,3.302,2.54,6.35,4#4.5,0#0,4#4.5,0#0,0.0,0#0@0,0.0,0#0@0,0#0@0,6.35,4#4.5,0#0,0#0,0#0,0.0,0#0@0,0.0,0#0@0,0#0@0,6.35,4#6.35,0#0,0#0,0#0,0.0,0#0@0,0.0,0#0@0,0#0@0,0.0,0#0@0,0#0@0,0#0@0,0#0@0,27.0,21.79,0.0,0.0,211.0,299.2,0.0,0.0,0.0,0.0,0.0,0.0,0.0,Type III cement,8.27,41.4,0.0,monotonic,0,none,none,0.0,0.0,none,0,none,none,0.0,0.0,0.0,24.02,0.001,0.085,18.68,0.0,No appreciable differences in behavior from specimen F5. Failure caused primarily by shear failure in tension column accompanied by plastic hinge formation in compression column.,"Similar crack development pattern to F5, with cracking initiating in upper portion of wall.",Shear failure in tension column followed by plastic hinging in compression column. Similar mechanism to F1 but different from F5 which showed shear failures in both columns.,"Similar damage progression to F5 with horizontal cracking in upper wall, continued load increase with additional cracking, followed by final shear and flexural failures in columns.",none,none,none
175,F7,0.125,https://hdl.handle.net/2142/14253,Behavior Of Single-Story Reinforced Concrete Frames with Filler Walls,Yorulmaz and Sozen,1968,457.2,914.4,76.2,76.2,76.2,76.2,152.4,76.2,0.0,0.0,0.0,0.0,152.4,one_wythe,none,0.0,0.0,0.0,0.0,0.0,0.0,0.0,0.0,11.1125,running,mortar_bond,2.54,3.302,2.54,3.302,47.5,13.335,22.225,3.302,2.54,6.35,4#4.5,0#0,0#0,0#0,0.0,0#0@0,0.0,0#0@0,0#0@0,6.35,4#4.5,0#0,0#0,0#0,0.0,0#0@0,0.0,0#0@0,0#0@0,6.35,4#6.35,0#0,0#0,0#0,0.0,0#0@0,0.0,0#0@0,0#0@0,0.0,0#0@0,0#0@0,0#0@0,0#0@0,33.4,21.308,0.0,0.0,211.0,299.2,0.0,0.0,0.0,0.0,0.0,0.0,0.0,Type III cement,9.03,41.4,0.0,monotonic,0,none,none,0.0,0.0,none,0,none,none,0.0,0.0,0.0,19.127,0.00067,0.0015,17.348,0.0,"Distinguished from F3 only by location of plastic hinge in compression column occurring at lower location, resulting in stiffer frame. Final failure occurred in compression column with pure shear failure in tension column.","Similar initial cracking pattern to F3 with top wall crack formation. Hinge location in compression column differed, forming at lower position than F3.",Pure shear failure in tension column followed by plastic hinging in compression column at lower location than F3. Lower hinge location resulted in stiffer overall frame response.,"Similar to F3 but with hinge formation at different location in compression column, affecting overall stiffness and final collapse mechanism.",none,none,none
176,F8,0.125,https://hdl.handle.net/2142/14253,Behavior Of Single-Story Reinforced Concrete Frames with Filler Walls,Yorulmaz and Sozen,1968,457.2,914.4,76.2,76.2,76.2,76.2,152.4,76.2,0.0,0.0,0.0,0.0,152.4,one_wythe,none,0.0,0.0,0.0,0.0,0.0,0.0,0.0,0.0,11.1125,running,mortar_bond,2.54,3.302,2.54,3.302,47.5,13.335,22.225,3.302,2.54,6.35,4#4.5,0#0,0#0,0#0,0.0,0#0@0,0.0,0#0@0,0#0@0,6.35,4#4.5,0#0,0#0,0#0,0.0,0#0@0,0.0,0#0@0,0#0@0,6.35,4#6.35,0#0,0#0,0#0,0.0,0#0@0,0.0,0#0@0,0#0@0,0.0,0#0@0,0#0@0,0#0@0,0#0@0,29.4,19.858,0.0,0.0,211.0,299.2,0.0,0.0,0.0,0.0,0.0,0.0,0.0,Type III cement,9.03,41.4,0.0,monotonic,0,none,none,0.0,0.0,none,0,none,none,0.0,0.0,0.0,20.42,0.0007,0.0491,16.01,0.0,"Failure mechanism substantially different from F3 and F7. Wall crack had limited horizontal portion and was mostly inclined, forming gradually with yielding of reinforcement at pull point on tension column side. Virtually no cracking in tension column. Failure resulted from shear failure in compression column.","Wall crack pattern showed limited horizontal portion and was mostly inclined, contrasting with F3 and F7. Virtually no cracking observed in tension column. Crack formation was gradual rather than sudden.","Unique mechanism with gradual wall crack formation accompanied by reinforcement yielding at pull point on tension column side. Shear failure occurred in compression column rather than tension column, distinguishing it from F3 and F7.",Initial cracking similar to F3 and F7 -> gradual formation of mostly inclined wall crack -> reinforcement yielding at pull point on tension column side -> minimal cracking in tension column -> shear failure in compression column.,none,none,none
177,Bare,0.5,https://doi.org/10.1007/s10518-010-9242-2,Earthquake performance improvement of low rise RC buildings using high strength clay brick walls,Yuksel and Teymur,2011,1525.5,2200.0,250.0,200.0,325.0,200.0,500,700,820,120,0.0,0.0,400,none,none,0.0,0.0,0.0,0.0,0.0,0.0,0.0,0.0,0.0,none,none,0.0,0.0,0.0,0.0,0.0,0.0,0.0,0.0,0.0,40,4#16,0#0,2#16,0#0,0.0,0#0@0,0.0,0#0@0,#6@200,40,4#16,0#0,0#0,0#0,0.0,0#0@0,0.0,0#0@0,#6@200,40,4#20,2#16,2#12,2#16,0.0,0#0@0,0.0,0#0@0,#6@100,40,#10@160,#6@200,#10@160,#6@200,18.0,0.0,0.0,0.0,220.0,400.0,0.0,0.0,0.0,0.0,0.0,0.0,0.0,none,0.0,0.0,0.0,cyclic,3,increasing,custom,0.0,0.0,none,0,none,none,0.0,0.0,35000.0,76,0.0075,0.01,76,4.9,none,none,none,none,none,none,Additional perpendicular beams need to be added at the end of the T beam.
