Repository: Vachan-Vanian/FRESCO-database

# FRESCO Database

**An open database for fiber and polymer strengthening of infilled RC frame systems**

## Overview

FRESCO (Fiber REinforced Strengthening COmposite Database) is a comprehensive open-source database designed to systematically organize experimental data on infilled RC frame systems, with integrated modeling capabilities for simulating advanced composite strengthening interventions such as Fiber Reinforced Polymers (FRP), Textile Reinforced Mortars (TRM), and other fiber-based solutions. The database employs open-source practices while providing high-quality output that is fully compatible with leading software packages such as ANSYS SpaceClaim.

File: Database/fresco_v1.csv (part 9 of 9)
178,S0,0.5,https://doi.org/10.1007/s10518-010-9242-2,Earthquake performance improvement of low rise RC buildings using high strength clay brick walls,Yuksel and Teymur,2011,1525.5,2200.0,250.0,200.0,325.0,200.0,500,700,820,120,0.0,0.0,400,one_wythe,none,0.0,0.0,0.0,0.0,0.0,0.0,0.0,0.0,30.0,running,mortar_bond,10,10,10,10,217,102,60,10,10,40,4#16,0#0,2#16,0#0,0.0,0#0@0,0.0,0#0@0,#6@200,40,4#16,0#0,0#0,0#0,0.0,0#0@0,0.0,0#0@0,#6@200,40,4#20,2#16,2#12,2#16,0.0,0#0@0,0.0,0#0@0,#6@100,40,#10@160,#6@200,#10@160,#6@200,18.0,0.0,0.0,0.0,220.0,400.0,0.0,0.0,0.0,0.0,14.7,31.5,0.0,none,24.4,25.3,0.0,cyclic,3,increasing,custom,0.0,0.0,none,0,none,none,0.0,0.0,266000.0,213,0.0054,0.01,150,13.75,Brick crushing and shear failure at ends of non-ductile columns,Diagonal cracking in masonry,Shear failure at column ends with brick crushing,Progressive diagonal cracking with increasing drift levels,High tensile strains at masonry joints and compression strains at brick interfaces,none,Additional perpendicular beams need to be added at the end of the T beam.
179,S1,0.5,https://doi.org/10.1007/s10518-010-9242-2,Earthquake performance improvement of low rise RC buildings using high strength clay brick walls,Yuksel and Teymur,2011,1525.5,2200.0,250.0,200.0,325.0,200.0,500,700,820,120,0.0,0.0,400,one_wythe,none,0.0,0.0,0.0,0.0,0.0,0.0,0.0,0.0,30.0,running,mortar_bond,10,10,10,10,217,102,60,10,10,40,4#16,0#0,2#16,0#0,0.0,0#0@0,0.0,0#0@0,#6@200,40,4#16,0#0,0#0,0#0,0.0,0#0@0,0.0,0#0@0,#6@200,40,4#20,2#16,2#12,2#16,0.0,0#0@0,0.0,0#0@0,#6@100,40,#10@160,#6@200,#10@160,#6@200,18.0,0.0,0.0,0.0,220.0,400.0,0.0,0.0,0.0,0.0,14.7,31.5,0.0,none,24.4,25.3,0.0,cyclic,3,increasing,custom,0.0,0.0,none,0,none,none,0.0,0.0,345000.0,269,0.0075,0.01,193,2.0,Brick crushing and shear failure at ends of non-ductile columns,Diagonal cracking in masonry with progressive development,Shear failure at column ends with brick crushing,Progressive diagonal cracking with increasing drift levels,High tensile strains at masonry joints and compression strains at brick interfaces,The specimen was retrofitted with high strength clay brick infill walls integrated into RC frames using shear keys. The infill wall was constructed leaving gaps between adjacent columns and beam. Steel shear keys were inserted into beams and columns to provide connection. High strength infill wall was constructed by casting concrete all around the wall to provide contact between the infill wall and peripheral reinforced concrete members.,"Additional perpendicular beams need to be added at the end of the T beam.
Shear key modeling."
180,M1,0.5,https://www.iitk.ac.in/nicee/wcee/article/8_vol6_863.pdf,THE BEHAVIOUR OF MASONRY INFILLED REINFORCED CONCRETE FRAMES SUBJECTED TO CYCLIC LATERAL LOADING,Zarnic and Tomazevic,1988,1720.0,2520.0,220.0,220.0,220.0,220.0,600,400,0.0,0.0,0.0,0.0,400,none,none,0.0,0.0,0.0,0.0,0.0,0.0,0.0,0.0,0.0,none,none,0.0,0.0,0.0,0.0,0.0,0.0,0.0,0.0,0.0,10,4#16,0#0,4#16,0#0,300,#6@50,500,#6@50,#6@100,10,4#16,0#0,0#0,0#0,650,#6@50,650,#6@50,#8@100,10,4#16,2#12,2#12,2#12,0.0,0#0@0,0.0,0#0@0,#8@130,0.0,0#0@0,0#0@0,0#0@0,0#0@0,15.4,17.9,0.0,0.0,456.0,750.0,0.0,0.0,0.0,0.0,0.0,0.0,0.0,none,0.0,0.0,0.0,cyclic,1,increasing,custom,100.0,0.0,none,0,none,none,0.0,0.0,0.0,151,0.03,0.07,147,0.0,Shear failure of reinforced concrete frame columns,Flexural cracking in reinforced concrete frame members,Columns failing in shear due to lateral loading,Frame members experience flexural and shear stresses leading to ultimate failure,Strain development in reinforcement showing yielding and ultimate failure,None applied to M1 specimen,The geometry and reinforcement are not well visible
181,M2,0.5,https://www.iitk.ac.in/nicee/wcee/article/8_vol6_863.pdf,THE BEHAVIOUR OF MASONRY INFILLED REINFORCED CONCRETE FRAMES SUBJECTED TO CYCLIC LATERAL LOADING,Zarnic and Tomazevic,1988,1720.0,2520.0,220.0,220.0,220.0,220.0,600,400,0.0,0.0,0.0,0.0,400,one_wythe,none,0.0,0.0,0.0,0.0,0.0,0.0,0.0,0.0,50.0,running,mortar_bond,10,10,10,10,220,65,100,10,10,10,4#16,0#0,4#16,0#0,300,#6@50,500,#6@50,#6@100,10,4#16,0#0,0#0,0#0,650,#6@50,650,#6@50,#8@100,10,4#16,2#12,2#12,2#12,0.0,0#0@0,0.0,0#0@0,#8@130,0.0,0#0@0,0#0@0,0#0@0,0#0@0,15.4,17.9,0.0,0.0,456.0,750.0,0.0,0.0,0.0,0.0,0.0,0.0,0.0,none,0.0,0.0,0.0,cyclic,1,increasing,custom,100.0,0.0,none,0,none,none,0.0,0.0,0.0,335,0.01,0.02,330,0.0,Shear failure of reinforced concrete frame columns,Diagonal cracking in masonry infill followed by flexural cracking in frame members,"Masonry infill diagonal cracking occurs first, then frame columns fail in shear","Initial monolithic behavior between frame and infill until diagonal cracking occurs, followed by load transfer to frame",Strain development showing masonry infill cracking and reinforcement yielding,M2 represents a specimen with unreinforced masonry infill without additional retrofitting,The geometry and reinforcement are not well visible
182,1,1.0,https://doi.org/10.1080/13632469.2016.1138171,Experimental and Finite Element Analytical Investigation of Seismic Behavior of Full-Scale Masonry Infilled RC Frames,"Changhai Zhai, Jingchang Kong, Xiaoming Wang, ZhiQiang Chen",2016,3000.0,3500.0,350.0,350.0,400.0,350.0,700,500,0.0,0.0,200,200,500,none,none,0.0,0.0,0.0,0.0,0.0,0.0,0.0,0.0,0.0,none,none,0.0,0.0,0.0,0.0,0.0,0.0,0.0,0.0,0.0,25,4#16,1#16,2#16,1#16,650,#8@100,600,#8@100,3#8@150,25,4#16,0#0,0#0,0#0,600,#8@100,600,#8@100,#8@150,25,4#25,2#25,2#14,2#25,0.0,0#0@0,0.0,0#0@0,#10@100,0.0,0#0@0,0#0@0,0#0@0,0#0@0,27.7,27.53,28,0.0,472.0,656.0,182.0,0.0,0.0,0.0,0.0,0.0,0.0,none,0.0,0.0,0.0,cyclic,2,increasing,custom,700.0,0.0,none,0,none,none,0.0,0.0,0.0,225,0.0289,0.05,200,0.0,Plastic hinge formation at column bases with ductile behavior,"Micro cracks initiated at 40 cm height (6 cm long) that closed after unloading, flexural cracks at column ends",Concrete cracking and crushing at column bottom ends due to flexural failure,"Cracks initiated at drift of 0.23% (6 cm micro crack), progressed to flexural cracks at 0.53%, concrete crushing at 3.2%","Strains observed at frame critical points through strain gauges, with cracking in column bases",No retrofit techniques applied as this is a reference specimen,"The columns and base beam need additional internal stirrups
Stirrups inside joints need to be added"
183,2,1.0,https://doi.org/10.1080/13632469.2016.1138171,Experimental and Finite Element Analytical Investigation of Seismic Behavior of Full-Scale Masonry Infilled RC Frames,"Changhai Zhai, Jingchang Kong, Xiaoming Wang, ZhiQiang Chen",2016,3000.0,3500.0,350.0,350.0,400.0,350.0,700,500,0.0,0.0,200,200,500,one_wythe,none,0.0,0.0,0.0,0.0,0.0,0.0,0.0,0.0,95.0,running,mortar_bond,10,10,10,10,390.0,190.0,190.0,10.0,10.0,25,4#16,1#16,2#16,1#16,650,#8@100,600,#8@100,3#8@150,25,4#16,0#0,0#0,0#0,600,#8@100,600,#8@100,#8@150,25,4#25,2#25,2#14,2#25,0.0,0#0@0,0.0,0#0@0,#10@100,0.0,0#0@0,0#0@0,0#0@0,0#0@0,27.7,27.53,28,0.0,472.0,656.0,182.0,0.0,0.0,0.0,0.0,0.0,0.0,cement:sand:water = 1:6.3:1.17,4.56,0.0,0.0,cyclic,2,increasing,custom,700.0,0.0,none,0,none,none,0.0,0.0,0.0,310.2,0.0067,0.03,220,0.0,"Plastic hinge formation at column bases with ductile behavior, but with reduced ductility compared to bare frame due to infill wall effects","Diagonal cracks initiated in center of infill at drift of 0.11%, flexural cracks at column ends at drift of 0.16%, propagation of former cracks in width and length but no new cracks observed after initial cycles","Concrete cracking in infill wall leading to shear failure in columns, with concrete crushing observed at bottom ends of columns","Diagonal cracks initiated at drift 0.11% in center of infill, flexural cracks formed at column ends at drift 0.16%, cracking progressed until drift of 1.33% where wall segment tended to fall off due to excessive out-of-plane deflection","Strains monitored in reinforcing bars and deformations measured at different locations, with cracking observed in column bases and infill wall",No retrofit techniques applied as this is a test specimen,"The columns and base beam need additional internal stirrups
Stirrups inside joints need to be added"
184,3,1.0,https://doi.org/10.1080/13632469.2016.1138171,Experimental and Finite Element Analytical Investigation of Seismic Behavior of Full-Scale Masonry Infilled RC Frames,"Changhai Zhai, Jingchang Kong, Xiaoming Wang, ZhiQiang Chen",2016,3000.0,3500.0,350.0,350.0,400.0,350.0,700,500,0.0,0.0,200,200,500,one_wythe,window,1200,1200,800.0,800,0.0,0.0,0.0,0.0,95.0,running,mortar_bond,10,10,10,10,390.0,190.0,190.0,10.0,10.0,25,4#16,1#16,2#16,1#16,650,#8@100,600,#8@100,3#8@150,25,4#16,0#0,0#0,0#0,600,#8@100,600,#8@100,#8@150,25,4#25,2#25,2#14,2#25,0.0,0#0@0,0.0,0#0@0,#10@100,0.0,0#0@0,0#0@0,0#0@0,0#0@0,27.7,27.53,28,0.0,472.0,656.0,182.0,0.0,0.0,0.0,0.0,0.0,0.0,cement:sand:water = 1:6.3:1.17,4.56,0.0,0.0,cyclic,2,increasing,custom,700.0,0.0,none,0,none,none,0.0,0.0,0.0,266.8,0.0161,0.04,247,0.0,Plastic hinge formation at column bases with highly ductile behavior due to better crack distribution and slower propagation,"Diagonal cracks initiated at bottom corner of window opening at drift of 0.21%, cracks propagated slowly and uniformly, micro cracks observed at end of lintel beam, inclined crushing of masonry units at bottom corners of window at drift of 1.87%","Concrete cracking in infill wall leading to inclined crushing of masonry units, with stress transfer through lintel beams to side masonry piers","Cracks initiated at window corner at drift of 0.21%, propagated slowly and uniformly until drift of 1.87% where masonry units crushed, with damage concentrated under window opening but better distribution in side piers","Strains monitored through strain gauges at frame critical points, with cracking observed in column bases and lintel beam ends, deformation measured at various locations including infill panel diagonals",No retrofit techniques applied as this is a test specimen.,"The columns and base beam need additional internal stirrups
Stirrups inside joints need to be added
Linterl element need to be added above opening"
185,4,1.0,https://doi.org/10.1080/13632469.2016.1138171,Experimental and Finite Element Analytical Investigation of Seismic Behavior of Full-Scale Masonry Infilled RC Frames,"Changhai Zhai, Jingchang Kong, Xiaoming Wang, ZhiQiang Chen",2016,3000.0,4300.0,350.0,350.0,400.0,350.0,700,500,0.0,0.0,200,200,500,one_wythe,window,1600,1200,1000.0,800,0.0,0.0,0.0,0.0,95.0,running,mortar_bond,10,10,10,10,390.0,190.0,190.0,10.0,10.0,25,4#16,1#16,2#16,1#16,650,#8@100,600,#8@100,3#8@150,25,4#16,0#0,0#0,0#0,600,#8@100,600,#8@100,#8@150,25,4#25,2#25,2#14,2#25,0.0,0#0@0,0.0,0#0@0,#10@100,0.0,0#0@0,0#0@0,0#0@0,0#0@0,27.7,27.53,28,0.0,472.0,656.0,182.0,0.0,0.0,0.0,0.0,0.0,0.0,cement:sand:water = 1:6.3:1.17,4.56,0.0,0.0,cyclic,2,increasing,custom,700.0,0.0,none,0,none,none,0.0,0.0,0.0,284.2,0.0173,0.034,250,0.0,Plastic hinge formation at column bases with ductile behavior but different damage sequence due to aspect ratio effects,"First cracks observed at bottom ends of RC frame columns at drift of 0.21%, followed by cracks at window corner at drift of 0.27%, masonry units crushed at same height of bottom spandrel at drift of 1.07%, masonry segment dropped out under one end of lintel beam at drift of 2.13%, damage more severe in side pier than masonry under window opening","Column cracking initiated at bottom ends due to aspect ratio effects, with stress concentration at window opening leading to crushing and failure propagation through lintel beam transfer mechanism","Cracks initiated at column ends at drift 0.21%, window corner cracks at drift 0.27%, masonry crushing at drift 1.07%, significant damage at one end of lintel beam at drift 2.13% where segment dropped out, with damage progression from columns through opening to side pier","Strains monitored through strain gauges at frame critical points, deformation measured at various locations including column ends and infill panel diagonals, with cracking observed in column bases and lintel beam ends",No retrofit techniques applied as this is a test specimen.,"The columns and base beam need additional internal stirrups
Stirrups inside joints need to be added
Linterl element need to be added above opening"
186,10,0.4,https://doi.org/10.1002/eqe.2263,Cyclic testing of a single bay reinforced concrete frames with various types of masonry infill,"Jurko Zovkic, Vladimir Sigmund, Ivica Guljas",2013,1500.0,2200.0,200.0,200.0,200.0,120.0,425,300,0.0,0.0,200,200,200,none,none,0.0,0.0,0.0,0.0,0.0,0.0,0.0,0.0,0.0,none,none,0.0,0.0,0.0,0.0,0.0,0.0,0.0,0.0,0.0,15,4#10,2#10,2#10,2#10,375,#6@75,450,#6@75,#6@150,15,4#10,0#0,2#6,0#0,500,#6@100,500,#6@100,#6@200,30,4#16,2#16,2#16,2#16,0.0,0#0@0,0.0,0#0@0,#8@150,0.0,0#0@0,0#0@0,0#0@0,0#0@0,35.0,0.0,28,0.0,594.0,699.0,206.957,0.0,0.0,0.0,0.0,0.0,0.0,none,0.0,0.0,0.0,cyclic,1,increasing,custom,375.0,0.0,none,0,none,none,0.0,0.0,0.0,210,0.01,0.01,210,0.098,The bare frame specimen showed only minor damage and was tested to drifts of about 2% without any loss of capacity,none,none,none,none,No retrofitting techniques were applied to,"Manual edit of model is needed:
1. Left side of the Base Beam should be 540mm instead of 200mm and Cross-Section is different A-A instead of B-B.
2. Beam in the critical region has different longitudinal rebars Section D-D instead E-E.
3. Mid transverse reinforcement in columns need adjustment"
187,3,0.4,https://doi.org/10.1002/eqe.2263,Cyclic testing of a single bay reinforced concrete frames with various types of masonry infill,"Jurko Zovkic, Vladimir Sigmund, Ivica Guljas",2013,1500.0,2200.0,200.0,200.0,200.0,120.0,425,300,0.0,0.0,200,200,200,one_wythe,none,0.0,0.0,0.0,0.0,0.0,0.0,0.0,0.0,62.5,running,mortar_bond,3,3,3,3,625.0,100.0,125.0,3.0,3.0,15,4#10,2#10,2#10,2#10,375,#6@75,450,#6@75,#6@150,15,4#10,0#0,2#6,0#0,500,#6@100,500,#6@100,#6@200,30,4#16,2#16,2#16,2#16,0.0,0#0@0,0.0,0#0@0,#8@150,0.0,0#0@0,0#0@0,0#0@0,0#0@0,35.0,0.0,0.0,0.0,594.0,699.0,206.957,0.0,0.0,0.0,0.0,0.0,0.0,cement:lime:sand = 1:1:5,13.89,0.0,0.0,cyclic,1,increasing,custom,375.0,0.0,none,0,none,none,0.0,0.0,0.0,169.0,0.0075,0.0075,222.3,0.142,"Finally, the cracks occurred at the bottom of the columns","Cracks began to form in the infill along the diagonal of the infill wall, achieving, with the reverse loading, the X-shape crack patterns. An increase of the lateral force produced horizontal sliding cracks along the bed joints in the upper half of the wall but not as many as in mortar joints in clay brick walls. The final crack pattern was distributed along the entire infill wall","Finally, the cracks occurred at the bottom of the columns",see 'lcl_crack_pattern',Not explicitly described,Not applicable,"Manual edit of model is needed:
1. Left side of the Base Beam should be 540mm instead of 200mm and Cross-Section is different A-A instead of B-B.
2. Beam in the critical region has different longitudinal rebars Section D-D instead E-E.
3. Mid transverse reinforcement in columns need adjustment"
188,4,0.4,https://doi.org/10.1002/eqe.2263,Cyclic testing of a single bay reinforced concrete frames with various types of masonry infill,"Jurko Zovkic, Vladimir Sigmund, Ivica Guljas",2013,1500.0,2200.0,200.0,200.0,200.0,120.0,425,300,0.0,0.0,200,200,200,one_wythe,none,0.0,0.0,0.0,0.0,0.0,0.0,0.0,0.0,60.0,running,mortar_bond,0.0,0.0,0.0,0.0,500.0,90.0,120.0,10.0,10.0,15,4#10,2#10,2#10,2#10,375,#6@75,450,#6@75,#6@150,15,4#10,0#0,2#6,0#0,500,#6@100,500,#6@100,#6@200,30,4#16,2#16,2#16,2#16,0.0,0#0@0,0.0,0#0@0,#8@150,0.0,0#0@0,0#0@0,0#0@0,0#0@0,48.5,0.0,28,0.0,594.0,699.0,206.957,0.0,0.0,0.0,0.0,0.0,0.0,cement:lime:sand = 1:1:5,5.01,0.0,0.0,cyclic,1,increasing,custom,375.0,0.0,none,0,none,none,0.0,0.0,0.0,260,0.0025,0.01,239.39999999999998,0.168,"Finally, the cracks occurred at the bottom of the columns","The cracks propagated horizontally along the masonry bed joints and formed a sliding shear failure mechanism. At higher load levels, the separation between the infill wall and the frame elements was not noticeable. The infill material had crushing failure in the vicinity of the beam-column joints, and the cracks occurred at the bottom of the columns","The infill material had crushing failure in the vicinity of the beam-column joints, and the cracks occurred at the bottom of the columns",See lcl_crack_pattern,Not explicitly described,Not applicable,"Manual edit of model is needed:
1. Left side of the Base Beam should be 540mm instead of 200mm and Cross-Section is different A-A instead of B-B.
2. Beam in the critical region has different longitudinal rebars Section D-D instead E-E.
3. Mid transverse reinforcement in columns need adjustment"
189,8,0.4,https://doi.org/10.1002/eqe.2263,Cyclic testing of a single bay reinforced concrete frames with various types of masonry infill,"Jurko Zovkic, Vladimir Sigmund, Ivica Guljas",2013,1500.0,2200.0,200.0,200.0,200.0,120.0,425,300,0.0,0.0,200,200,200,one_wythe,none,0.0,0.0,0.0,0.0,0.0,0.0,0.0,0.0,60.0,running,mortar_bond,10,10,10,10,190.0,90.0,120.0,10.0,10.0,15,4#10,2#10,2#10,2#10,375,#6@75,450,#6@75,#6@150,15,4#10,0#0,2#6,0#0,500,#6@100,500,#6@100,#6@200,30,4#16,2#16,2#16,2#16,0.0,0#0@0,0.0,0#0@0,#8@150,0.0,0#0@0,0#0@0,0#0@0,0#0@0,35,0.0,28,0.0,594.0,699.0,206.957,0.0,0.0,0.0,0.0,0.0,0.0,cement:lime:sand = 1:1:5,5.11,0.0,0.0,cyclic,1,increasing,custom,375.0,0.0,none,0,none,none,0.0,0.0,0.0,273.0,0.0025,0.0075,239.39999999999998,0.174,none,"The cracks propagated diagonally across the mortar joint but also horizontally along the bed joints, thus, forming sliding shear failure mechanism. These horizontal cracks prevented the formation of diagonal cracks at the top half of the infill wall. At higher load levels, a separation between the infill wall and the frame elements was noticeable as well as the infill material's crushing failure in the vicinity of the beam-column joints",Failure mechanism could be described as a combination of shear-sliding and diagonal strut crushing.,See lcl_crack_pattern,Not explicitly described,Not applicable,"Manual edit of model is needed:
1. Left side of the Base Beam should be 540mm instead of 200mm and Cross-Section is different A-A instead of B-B.
2. Beam in the critical region has different longitudinal rebars Section D-D instead E-E.
3. Mid transverse reinforcement in columns need adjustment"
